Repository: SPS-Coatings/HEA-pre-trained-transformer

# Introducing pre-trained transformers for high entropy alloy informatics, Materials Letters, DOI: https://doi.org/10.1016/j.matlet.2024.135871 by S.Kamnis
High Entropy Alloy Phase formation predictions
Comment on Voting Method Selection:
Combining Strengths of Different Models: Weighted voting allows for the combination of different models' strengths. For instance, if LLM performs well in certain classification categories and RF in others, weighted voting can leverage these strengths by assigning more weight to the model that performs better in a specific context. This leads to a more robust overall performance.

Customizable Weights Based on Performance: In weighted voting, weights are assigned to each model based on their performance. A model that shows higher accuracy or reliability in certain types of predictions can be given more influence in the final decision. This contrasts with simple or soft voting, where each model has equal weight regardless of its performance.

Reduction of Overfitting and Bias: Since weighted voting takes into account the performance of various models, it can reduce the risk of overfitting that might be present in a single model. By combining the predictions, the final output is less likely to be biased towards the peculiarities of a single model's training data.

Flexibility in Dealing with Diverse Data: Different models may have varying degrees of effectiveness depending on the nature of the data. For instance, LLMs might be more effective with large, complex datasets, while RF might excel with structured, feature-rich data. Weighted voting allows for a flexible approach that adapts to the strengths of each model depending on the dataset.

Improved Accuracy and Confidence in Predictions: The weighted approach often leads to improved accuracy in predictions because it effectively pools the predictive power of each model. The model with the best performance in a given situation exerts more influence, leading to more confident and accurate decisions.

In conclusion, weighted voting is advantageous in scenarios where different models have unique strengths and weaknesses. By assigning weights based on performance, it creates a more adaptable, robust, and accurate decision-making process than what might be achieved by any single model or by equal-weight voting methods.

File: Final_Formated_and_cleaned_file_No_Features.csv
composition,Phase
Al1 Nb1 Ta1 Ti1,BCC
Hf1 Mo0.5 Nb1 Ti1 V0.5,BCC
Hf1 Mo1 Nb1 Ta1 Ti1 Zr1,BCC
Hf1 Mo1 Nb1 Ti1 Zr1,BCC
Hf1 Mo1 Ta1 Ti1 Zr1,BCC
Mo1 Nb1 Ta1 Ti1 V1 W1,BCC
Mo1 Nb1 Ta1 Ti1 W1,BCC
Al1 Co0.667 Cr0.667 Fe0.667 Ni0.667,BCC
Al1 Co0.4 Cr0.4 Fe0.4 Ni0.4,BCC
Al1 Co0.5 Cr0.5 Fe0.5 Ni0.5,BCC
Al1 Co0.333 Cr0.333 Fe0.333 Ni0.333,BCC
Al1 Co1 Cr1 Fe1 Mo0.1 Ni1,BCC
Al1 Co1 Cr1 Fe1 Ni1 Si0.2,BCC
Al1 Co1 Cr1 Fe1 Ni1 Si0.4,BCC
Al1 Co1 Fe1 Ni1 Ti1 V1 Zr1,BCC
Al1 Fe1 Ni1 Ti1 V1 Zr1,BCC
Al1 Co0.8 Cr0.8 Fe0.8 Mn0.8 Ni0.8,BCC
Al0.333 Cr0.667 Fe1 Mn0.667 Ni0.333,BCC
Al0.417 Co0.833 Cr0.833 Cu0.833 Fe0.833 Ni0.833 V1,BCC
Al0.357 Co0.714 Cr0.714 Cu0.714 Fe0.714 Ni0.714 V1,BCC
Al0.312 Co0.625 Cr0.625 Cu0.625 Fe0.625 Ni0.625 V1,BCC
Al0.278 Co0.556 Cr0.556 Cu0.556 Fe0.556 Ni0.556 V1,BCC
Al0.25 Co0.5 Cr0.5 Cu0.5 Fe0.5 Ni0.5 V1,BCC
Al0.3 Hf1 Nb1 Ta1 Ti1 Zr1,BCC
Al0.5 Hf1 Nb1 Ta1 Ti1 Zr1,BCC
Al0.75 Hf1 Nb1 Ta1 Ti1 Zr1,BCC
Hf1 Nb1 Ta1 Ti1 Zr1,BCC
Al0.25 Mo1 Nb1 Ti1 V1,BCC
Al0.5 Mo1 Nb1 Ti1 V1,BCC
Al0.75 Mo1 Nb1 Ti1 V1,BCC
Al1 Mo1 Nb1 Ti1 V1,BCC
Mo1 Nb1 Ti1 V1,BCC
Al0.25 Nb1 Ta1 Ti1 V1,BCC
Al0.5 Nb1 Ta1 Ti1 V1,BCC
Al1 Nb1 Ta1 Ti1 V1,BCC
Nb1 Ta1 Ti1 V1,BCC
Hf1 Mo0.25 Nb1 Ta1 Ti1 Zr1,BCC
Hf1 Mo0.5 Nb1 Ta1 Ti1 Zr1,BCC
Hf1 Mo0.75 Nb1 Ta1 Ti1 Zr1,BCC
Hf0.333 Nb0.333 Ta0.333 Ti1 Zr0.667,BCC
Hf1 Nb1 Ti1 Zr1,BCC
Mo1 Nb1 Ta1 V1 W1,BCC
Mo1 Nb1 Ta1 W1,BCC
Mo1 Nb1 Ti1 V0.25 Zr1,BCC
Mo1 Nb1 Ti1 V0.5 Zr1,BCC
Mo1 Nb1 Ti1 V0.75 Zr1,BCC
Mo1 Nb1 Ti1 V1 Zr1,BCC
Mo0.667 Nb0.667 Ti0.667 V1 Zr0.667,BCC
Mo0.5 Nb0.5 Ti0.5 V1 Zr0.5,BCC
Mo0.333 Nb0.333 Ti0.333 V1 Zr0.333,BCC
Mo1 Nb1 Ti1 Zr1,BCC
Al0.25 Co1 Cr1 Cu1 Fe1 Mn1 Ni1 Ti1 V1,BCC
Al1 Co0.5 Cr0.5 Cu0.5 Fe0.5 Ni0.5,BCC
Al1 Cr1 Mo1 Nb1 Ti1,BCC
Co1 Cr1 Mo1 Nb1 Ti0.4,BCC
Hf0.26 Nb1 Ta1 Ti0.578 Zr0.416,BCC
Al0.2 Mo1 Ta1 Ti1 V1,BCC
Al0.6 Mo1 Ta1 Ti1 V1,BCC
Al1 Mo1 Ta1 Ti1 V1,BCC
Mo1 Ta1 Ti1 V1,BCC
Hf1 Nb1 Ta1 Zr1,BCC
Hf1 Ta1 Ti1 Zr1,BCC
Mo1 Nb1 Ta1 Ti0.25 W1,BCC
Mo1 Nb1 Ta1 Ti0.5 W1,BCC
Mo1 Nb1 Ta1 Ti0.75 W1,BCC
Mo1 Nb1 Ta1 Ti1 V1,BCC
Nb1 Ta1 Ti1 V1 W1,BCC
Nb1 Ta1 V1 W1,BCC
Al0.25 Cr0.5 Nb0.5 Ti1 V0.25,BCC
Mo1 Nb1 Re0.5 W1,BCC
Nb1 Ti1 Zr1,BCC
Hf0.25 Ti1 V0.5 Zr0.5,BCC
Hf0.25 Nb0.125 Ti1 V0.5 Zr0.5,BCC
Hf0.25 Nb0.25 Ti1 V0.5 Zr0.5,BCC
Hf0.25 Nb0.375 Ti1 V0.5 Zr0.5,BCC
Hf0.25 Nb0.5 Ti1 V0.5 Zr0.5,BCC
Cr1 Fe1 Ni1 Ti0.4,BCC
Cr1 Fe1 Ni1 Ti0.5,BCC
Cr1 Fe1 Ni1 Ti0.6,BCC
Nb1 Ta1 Ti1 Zr1,BCC
Nb1 Ta1 Ti1,BCC
Hf1 Mo1 Nb1 Ta1 Zr1,BCC
Hf1 Mo1 Nb1 Ta1 Ti1,BCC
Mn0.1 Ti0.9,BCC
Mn0.5 V0.5,BCC
Mn0.565 V0.435,BCC
Mn0.9 V0.1,BCC
Mn0.253 Cr0.747,BCC
Mn0.43 Cr0.57,BCC
Mn0.5 Cr0.5,BCC
Mn0.6 Cr0.4,BCC
Mn0.67 Cr0.33,BCC
Mn0.99 Cr0.01,BCC
Mn0.05 Fe0.95,BCC
Mn0.18 Fe0.82,BCC
Mn0.65 Fe0.35,BCC
Mn0.15 Mo0.85,BCC
Fe0.25 Ti0.75,BCC
Fe0.35 Ti0.65,BCC
Fe0.8 Ti0.2,BCC
Fe0.9 Ti0.1,BCC
Fe0.91 Ti0.09,BCC
Fe0.965 Ti0.035,BCC
Fe0.975 Ti0.025,BCC
Fe0.98 Ti0.02,BCC
Fe0.4 V0.6,BCC
Fe0.5 V0.5,BCC
Fe0.55 V0.45,BCC
Fe0.65 V0.35,BCC
Fe0.7 V0.3,BCC
Fe0.75 V0.25,BCC
Fe0.8 V0.2,BCC
Fe0.96 V0.04,BCC
Fe0.99 V0.01,BCC
Fe0.0195 Cr0.9805,BCC
Fe0.026 Cr0.974,BCC
Fe0.038 Cr0.962,BCC
Fe0.0665 Cr0.9335,BCC
Fe0.2 Cr0.8,BCC
Fe0.387 Cr0.613,BCC
Fe0.5 Cr0.5,BCC
Fe0.8 Cr0.2,BCC
Fe0.92 Cr0.08,BCC
Fe0.95 Cr0.05,BCC
Fe0.96 Cr0.04,BCC
Fe0.97 Cr0.03,BCC
Fe0.8 Mn0.2,BCC
Fe0.87 Mn0.13,BCC
Fe0.95 Mn0.05,BCC
Fe0.96 Mn0.04,BCC
Fe0.97 Mn0.03,BCC
Fe0.25 Co0.75,BCC
Fe0.28 Co0.72,BCC
Fe0.5 Co0.5,BCC
Fe0.6 Co0.4,BCC
Fe0.88 Co0.12,BCC
Fe0.91 Co0.09,BCC
Fe0.94 Co0.06,BCC
Fe0.95 Co0.05,BCC
Fe0.6 Ni0.4,BCC
Fe0.9 Ni0.1,BCC
Fe0.49 Cu0.51,BCC
Fe0.6 Cu0.4,BCC
Fe0.7 Cu0.3,BCC
Fe0.8 Cu0.2,BCC
Fe0.2 Mo0.8,BCC
Fe0.8 Mo0.2,BCC
Fe0.86 Mo0.14,BCC
Fe0.875 Mo0.125,BCC
Fe0.92 Mo0.08,BCC
Fe0.96 Mo0.04,BCC
Fe0.97 Mo0.03,BCC
Fe0.78 Ag0.22,BCC
Fe0.975 Ta0.025,BCC
Fe0.3 W0.7,BCC
Fe0.6 W0.4,BCC
Fe0.8 W0.2,BCC
Fe0.93 W0.07,BCC
Fe0.94 W0.06,BCC
Fe0.96 W0.04,BCC
Fe0.98 W0.02,BCC
Fe0.92 Re0.08,BCC
Fe0.75 Pt0.25,BCC
Fe0.85 Pt0.15,BCC
Fe0.9 Pt0.1,BCC
Fe0.97 Pt0.03,BCC
Fe0.96 Au0.04,BCC
Co0.86 Nb0.14,BCC
Co0.08 Mo0.92,BCC
Ni0.19 V0.81,BCC
Ni0.47 V0.53,BCC
Ni0.2 Cr0.8,BCC
Ni0.02 Mo0.98,BCC
Au0.11 Mo0.89,BCC
Nb0.75 Au0.25,BCC
Nb0.7 Au0.3,BCC
V0.7 Au0.3,BCC
V0.75 Au0.25,BCC
Mo0.7 Cr0.3,BCC
Cr0.75 Mo0.25,BCC
Cr0.7 Mo0.3,BCC
Cr0.5 Mo0.5,BCC
Cr0.5 W0.5,BCC
Cr0.7 Re0.3,BCC
V0.99 Hf0.01,BCC
V0.95 Hf0.05,BCC
Mo0.8 Hf0.2,BCC
Mo0.67 Hf0.33,BCC
W0.67 Hf0.33,BCC
Nb0.78 Hf0.22,BCC
Hf0.5 Nb0.5,BCC
Hf0.7 Nb0.3,BCC
Hf0.5 Ta0.5,BCC
Hf0.6 Mo0.4,BCC
Hf0.52 Mo0.48,BCC
Hf0.8 Mo0.2,BCC
Mo0.57 Re0.43,BCC
Mo0.6 Re0.4,BCC
Mo0.92 Re0.08,BCC
Mo0.62 Re0.38,BCC
Mo0.85 Pt0.15,BCC
Mo0.95 Pd0.05,BCC
Cr0.96 Nb0.04,BCC
Mo0.5 Nb0.5,BCC
Nb0.52 Mo0.48,BCC
Mo0.516 Nb0.484,BCC
Nb0.95 Mo0.05,BCC
Nb0.5 V0.5,BCC
Nb0.5 W0.5,BCC
Nb0.75 Re0.25,BCC
Nb0.56 Re0.44,BCC
Nb0.6 Re0.4,BCC
Nb0.553 Re0.447,BCC
Nb0.98 Cr0.02,BCC
Nb0.88 Cr0.12,BCC
Nb0.75 Pd0.25,BCC
Nb0.67 Pd0.33,BCC
Nb0.9 Pt0.1,BCC
Cr0.95 Ta0.05,BCC
Re0.61 Ta0.39,BCC
Mo0.5 Ta0.5,BCC
Mo0.96 Ta0.04,BCC
Nb0.5 Ta0.5,BCC
Ta0.5 V0.5,BCC
V0.67 Ta0.33,BCC
Ta0.5 W0.5,BCC
Ta0.6 Re0.4,BCC
Ta0.55 Re0.45,BCC
Ta0.75 Re0.25,BCC
Ta0.85 Cr0.15,BCC
Ta0.88 Pd0.12,BCC
Cr0.86 Ti0.14,BCC
Cr0.5 Ti0.5,BCC
Ti0.8 Cr0.2,BCC
Mo0.67 Ti0.33,BCC
Mo0.5 Ti0.5,BCC
Nb0.5 Ti0.5,BCC
Nb0.954 Ti0.046,BCC
Ta0.5 Ti0.5,BCC
Ti0.5 V0.5,BCC
V0.99 Ti0.01,BCC
V0.95 Ti0.05,BCC
Ti0.5 W0.5,BCC
Ti0.8 Pd0.2,BCC
Cr0.5 V0.5,BCC
Mo0.5 V0.5,BCC
V0.5 W0.5,BCC
V0.7 W0.3,BCC
V0.8 Re0.2,BCC
V0.95 Pt0.05,BCC
Mo0.5 W0.5,BCC
W0.75 Re0.25,BCC
W0.65 Re0.35,BCC
W0.8 Re0.2,BCC
W0.71 Re0.29,BCC
W0.95 Pd0.05,BCC
Nb0.999 Y0.001,BCC
W0.97 Zr0.03,BCC
V0.99 Zr0.01,BCC
V0.95 Zr0.05,BCC
Mo0.925 Zr0.075,BCC
Ta0.82 Zr0.18,BCC
Mo0.67 Zr0.33,BCC
Mo0.53 Zr0.47,BCC
W0.67 Zr0.33,BCC
Zr0.686 Nb0.314,BCC
Nb0.5 Zr0.5,BCC
Zr0.65 W0.35,BCC
Zr0.8 Pd0.2,BCC
Zr0.87 Mo0.13,BCC
Zr0.96 Mo0.04,BCC
Ti0.93 Ag0.07,BCC
Mn0.55 Re0.45,BCC
Mn0.944 Re0.056,BCC
Re0.8 Mo0.2,BCC
Re0.77 Mo0.23,BCC
Nb0.02 Mn0.98,BCC
Re0.63 Nb0.37,BCC
Re0.75 Nb0.25,BCC
Re0.6 Nb0.4,BCC
Nb0.6 Pd0.4,BCC
Re0.67 Ta0.33,BCC
Re0.75 Ta0.25,BCC
Re0.7 Ta0.3,BCC
Re0.6 Ta0.4,BCC
Mn0.883 V0.117,BCC
Re0.75 W0.25,BCC
Cr0.27 Fe0.47 Ni0.26,BCC
Cr0.33 W0.33 Mo0.34,BCC
Hf0.16 Ti0.17 W0.67,BCC
Hf0.17 Ti0.16 Mo0.67,BCC
Hf0.17 Zr0.16 Mo0.67,BCC
Hf0.17 Zr0.16 W0.67,BCC
Hf0.4 Zr0.3 Nb0.3,BCC
Ta0.33 Nb0.33 W0.34,BCC
Ta0.33 W0.33 Mo0.34,BCC
Ta0.34 Nb0.33 Mo0.33,BCC
Ti0.5 V0.45 Fe0.05,BCC
Zr0.16 Ti0.17 Mo0.67,BCC
Zr0.16 Ti0.17 W0.67,BCC
Cr0.2 Mo0.4 Nb0.4,BCC
Cr0.25 Fe0.5 V0.25,BCC
Cr0.333 Mo0.333 V0.334,BCC
Cr0.4 Mo0.32 W0.28,BCC
Fe0.1 Ti0.18 V0.72,BCC
Mo0.333 Nb0.333 W0.333,BCC
Nb0.2 Cr0.2 Mo0.6,BCC
Mo0.33 Re0.33 V0.34,BCC
Nb0.333 Re0.333 V0.333,BCC
Nb0.333 Ti0.333 Zr0.333,BCC
Nb0.33 W0.33 Mo0.34,BCC
Hf1 Nb1 Zr1,BCC
Ta1 Nb1 Hf1 Zr1 Ti1,BCC
Ta1 Nb1 V1 Ti1,BCC
W1 Nb1 Mo1 Ta1,BCC
W1 Nb1 Mo1 Ta1 V1,BCC
Co1 Cr1 Mn1 Ni1 V1,BCC
Cr1 Nb1 Ti1 V1 Zr1,BCC
Cr1 Nb1 Ti1 Zr1,BCC
Hf1 Nb1 Ti1 V1 Zr1,BCC
Mo0.7 Nb1 Ti1 V0.3 Zr1,BCC
Cr1 Mn1 Nb1 Ti1 V1,BCC
Cr1 Mo1 Nb1 Ta1 Ti1 Zr1,BCC
Mo1 Nb1 Ta1 V1,BCC
Nb1 Ti1 V1 Zr1,BCC
Nb1 Re1 Ta1 Ti1 V1,BCC
Hf1 Nb1 Re1 Ta1 V1 W1,BCC
Cr1 Mo1 Nb1 Ta1 Ti1 V1 W1 Zr1,BCC
Cr1 Mo1 Nb1 Ta1 Ti1 V1 Zr1,BCC
Cr0.5 Mo1 Nb1 Ta1 V1 W1,BCC
Cr1 Mo1 Nb1 Ta1 V1 W1,BCC
Cr2 Mo1 Nb1 Ta1 V1 W1,BCC
Hf1 Mo1 Nb1 Ta1 Ti1 V1 Zr1,BCC
Hf1 Mo0.5 Nb0.5 Ti1 Zr1,BCC
Hf1 Mo0.2 Ti2 V0.5 Zr1,BCC
Hf1 Nb1 Ta1 Ti1 V1 Zr1,BCC
Hf0.5 Nb0.5 Ta0.5 Ti1.5 Zr1,BCC
Hf0.75 Nb1 Ta0.5 Ti1.5 Zr1.25,BCC
Hf0.8 Nb0.31 Ta0.31 Ti0.18 Zr0.13,BCC
Hf1 Nb0.18 Ta0.18 Ti1.27 Zr1,BCC
Hf1 Nb0.5 Ta0.5 Ti1 Zr1,BCC
Hf1 Nb3 Ta3 Ti1 Zr1,BCC
Hf1 Nb2 Ti1 V1 Zr2,BCC
Hf1 Nb0.5 Ti1 V0.5 Zr1,BCC
Mo1 Nb1 Ta1 Ti1 V1 Zr1,BCC
Mo0.1 Nb1 Ti1 V0.3 Zr1,BCC
Mo0.3 Nb1 Ti1 V0.3 Zr1,BCC
Mo0.3 Nb1 Ti1 V1 Zr1,BCC
Mo0.5 Nb1 Ti1 V0.3 Zr1,BCC
Mo0.5 Nb1 Ti1 V1 Zr1,BCC
Mo0.7 Nb1 Ti1 V1 Zr1,BCC
Mo1 Nb1 Ti1 V0.3 Zr1,BCC
Mo1 Nb1 Ti1 V1.5 Zr1,BCC
Mo1 Nb1 Ti1 V2 Zr1,BCC
Mo1 Nb1 Ti1 V3 Zr1,BCC
Mo1.3 Nb1 Ti1 V0.3 Zr1,BCC
Mo1.3 Nb1 Ti1 V1 Zr1,BCC
Mo1.5 Nb1 Ti1 V0.3 Zr1,BCC
Mo1.5 Nb1 Ti1 V1 Zr1,BCC
Mo1.7 Nb1 Ti1 V1 Zr1,BCC
Mo2 Nb1 Ti1 V1 Zr1,BCC
Mo1 Ta1 Ti1 V1 Zr1,BCC
Nb1 Ta1 Ti1 V1 Zr1,BCC
Nb1 Ti1 V0.3 Zr1,BCC
Nb1 Ti1 V2 Zr1,BCC
Al0.8 Cr1 Cu1 Fe1 Mn1.5 Ni1,BCC
Al1 Co1 Cr1 Cu0.25 Fe1 Ni1 Ti0.5,BCC
Al1 Co1 Cr1 Cu0.5 Fe1 Ni1 Ti0.5,BCC
Al1 Cr1 Cu1 Fe1 Mn1 Ni1,BCC
Mo1 Nb1 Ta1 Ti1 Zr1,BCC
Al0.15 Cr1 Fe1.5 Ni0.5,BCC
Al0.2 Cr1 Fe1.5 Ni0.5,BCC
Al0.4 Co1 Fe1 Ni1 Si0.4,BCC
Al0.5 Co1 Fe1 Ni1 Si0.5,BCC
Al0.5 Cr1 Fe1.5 Mn1 Ni0.5,BCC
Al0.5 Cr1 Mo1 Nb1 Ti1,BCC
Al0.5 Cr1 Mo1 Nb1 Ti1 V1,BCC
Al0.5 Cr1 Mo1 Nb1 V1,BCC
Al0.5 Cr1 Nb1 Ti2 V0.5,BCC
Al0.875 Co1 Cr1 Fe1 Ni1,BCC
Al0.8 Co1 Fe1 Ni1 Si0.8,BCC
Al0.8 Cr1 Fe1.5 Mn1 Ni0.5,BCC
Al1.2 Cr1 Fe1.5 Mn1 Ni0.5,BCC
Al1 Co1 Cr1.5 Cu0.5 Fe1 Ni1,BCC
Al1 Co1 Cr1 Cu0.25 Fe1 Ni1,BCC
Al1 Co1 Fe1 Ni1 Ti1,BCC
Al1 Co1 Cr1 Fe1 Ni1 Ti1,BCC+Sec
Al1 Co1 Cr1 Fe1 Ni1 Ti0.5,BCC+Sec
Cr1 Mo0.5 Nb1 Ta0.5 Ti1 Zr1,BCC+Sec
Hf1 Mo1 Nb1 Ta1 Ti1 V1 W1 Zr1,BCC+Sec
Al1 Co1 Cr1 Fe1 Ni1 Si1,BCC+Sec
Al1 Co1 Cr1 Fe1 Ni1 Si0.8,BCC+Sec
Al2 Co1 Cr1 Cu0.5 Fe1 Ni1,BCC+Sec
Al1.5 Nb1 Ti1 V1 Zr1,BCC+Sec
Al1 Nb1 Ti1 V1 Zr1,BCC+Sec
Al0.8 Co1 Cu0.8 Fe1 Ni1,BCC+Sec
Al12 Cr17 Fe35 Mn20 Ni12 Ti4,BCC+Sec
Al2 Cr1 Fe1 Mn1 Ti0.25,BCC+Sec
Al1 Cr1 Fe1 Mn1 Ti0.25,BCC+Sec
Al2 Cr1 Fe1 Mn1 Ti1,BCC+Sec
Al1.5 Cr1 Fe1 Mn1 Ti1,BCC+Sec
Al4 Cr1 Fe1 Mn1 Ti0.25,BCC+Sec
Al1 Co1 Cr1 Fe1.5 Mo0.5 Ni1,BCC+Sec
Al1 Co1 Cr1 Fe2 Mo0.5 Ni1,BCC+Sec
Al1 C1.5 Co1 Cr1 Fe1 Ni1,BCC+Sec
Al1 C1 Co1 Cr1 Fe1 Ni1,BCC+Sec
Al0.6 Co1 Cr1 Fe1 Ni1 Ti1,BCC+Sec
Al0.7 Co1 Cr1.5 Fe1.5 Ni1,BCC+Sec
Al0.85 Co1 Cr1 Fe1 Ni1,BCC+Sec
Al0.92 Co1 Cr1 Fe1 Ni1,BCC+Sec
Al0.9 Co1 Cr1 Fe1 Ni1,BCC+Sec
Al0.9 Cr1 Fe1 Ni1,BCC+Sec
Al1.12 Co1 Cr1 Fe1 Ni1,BCC+Sec
Al1.1 Cr1 Fe1 Ni1,BCC+Sec
Al1.25 Co1 Cr1 Fe1 Mn1 Ni1,BCC+Sec
Al1.2 Co1 Cr1 Fe1 Ni1,BCC+Sec
Al1.2 Cr1 Fe1 Ni1,BCC+Sec
Al1.33 Co1 Cr1 Fe1 Ni1,BCC+Sec
Al1.3 Cr1 Fe1 Ni1,BCC+Sec
Al1.5 Co1 Cr1 Cu0.5 Fe1 Ni1,BCC+Sec
Al1.5 Co1 Cr1 Fe1 Ni1 Ti1,BCC+Sec
Al1.5 Mo1 Nb1 Ti1 V1,BCC+Sec
Al1.71 Co1 Cr1 Fe1 Ni1,BCC+Sec
Al1.8 Co1 Cr1 Fe1 Ni1,BCC+Sec
Al1.8 Cr1 Cu1 Fe1 Ni2,BCC+Sec
Al10 Cr18 Fe36 Mn21 Ni15,BCC+Sec
Al2.08 Co1 Cr1 Fe1 Ni1,BCC+Sec
Al2.2 Cr1 Cu1 Fe1 Ni2,BCC+Sec
Al2.5 Cr1 Cu1 Fe1 Ni2,BCC+Sec
Al2 Co1 Cr1 Fe1 Ni1 Ti1,BCC+Sec
Al2 Cr1 Cu1 Fe1 Ni2,BCC+Sec
Al1 Co1 Cr2 Cu0.5 Fe1 Ni1,BCC+Sec
Al1 Co1 Cr1 Ni1,BCC+Sec
Al1 Cr1 Cu0.5 Fe1 Ni1,BCC+Sec
Al1 Cr1 Fe1 Mo0.2 Ni1,BCC+Sec
Al1 Cr1 Fe1 Mo0.5 Ni1,BCC+Sec
Al1 Cr1 Fe1 Ni1,BCC+Sec
Al1 Co1 Cr2 Fe1 Ni1,BCC+Sec
Al1 Co1 Cr1 Fe1 Ni2,BCC+Sec
Al1 Co1 Cr1 Fe1 Ni2.1,BCC+Sec
Al1 Co1 Cr1 Fe1 Ni2.2,BCC+Sec
Al0.8 Co1 Cr1 Ni1 Si0.2,BCC+Sec
Al1 Co0.5 Cr1 Fe1 Mo0.5,BCC+Sec
Al1 Co0.5 Cr1 Fe1 Mo0.5 Ni1,BCC+Sec
Al1 Co1.5 Cr1 Fe1 Mo0.5,BCC+Sec
Al1 Co1.5 Cr1 Fe1 Mo0.5 Ni1,BCC+Sec
Al0.5 Co1 Cr1 Fe1 Ni1 Ti1,BCC+Sec
Al1 Co1 Cr1 Fe1 Ni1 Ti1.5,BCC+Sec
Al1.4 Co0.9 Cr1.4 Cu0.5 Fe0.9 Ni1,BCC+Sec
Al1 Co1 Cr1 Fe1 Nb0.25 Ni1,BCC+Sec
Al1 Co1 Cr1 Fe1 Nb0.5 Ni1,BCC+Sec
Al1 Co1 Cr1 Fe1 Nb0.75 Ni1,BCC+Sec
Al0.5 Nb1 Ti1 V1 Zr1,BCC+Sec
Al1 Nb1 Ti1 V1 Zr0.5,BCC+Sec
Al1 Co1 Cr1 Cu1 Ni1 Ti1 Y0.8,BCC+Sec
Al1 Co1 Cr1 Cu1 Ni1 Ti1 Y1,BCC+Sec
Al1 Co0.2 Cr1.5 Fe0.2 Ni1 Si1 Ti0.2,BCC+Sec
Al1 Co0.2 Cr1 Fe0.2 Ni1 Si1 Ti0.2,BCC+Sec
Al1 Co0.6 Cr1 Fe0.2 Ni0.2 Si0.2 Ti0.2,BCC+Sec
Al0.67 Co1 Cr1 Cu1 Fe1 Mn1 Ni1 Ti1 V1,BCC+Sec
Al0.5 Cr1 Mo1 Nb1 Si0.3 Ti1 V1,BCC+Sec
Al1 C0.1 Co1 Cr1 Fe1 Ni1,BCC+Sec
Al1 C0.2 Co1 Cr1 Fe1 Ni1,BCC+Sec
Al1 C0.3 Co1 Cr1 Fe1 Ni1,BCC+Sec
Al1 C0.4 Co1 Cr1 Fe1 Ni1,BCC+Sec
Al1 C0.5 Co1 Cr1 Fe1 Ni1,BCC+Sec
Al1 Co1 Cr1 Fe1 Mo0.2 Ni1,BCC+Sec
Al1 Co1 Cr1 Fe1 Mo0.3 Ni1,BCC+Sec
Al1 Co1 Cr1 Fe1 Mo0.4 Ni1,BCC+Sec
Al1 Co1 Cr1 Fe1 Mo0.5 Ni1,BCC+Sec
Al1 Co1 Cr1 Cu0.5 Fe1 Ni2.5,BCC+Sec
Al3 Cr1 Fe1 Mn1 Ti0.25,BCC+Sec
Co1 Cr1 Mo1 Nb1,BCC+Sec
Co1 Cr1 Mo1 Nb1 Ti1,BCC+Sec
Co1 Cr1 Mo1 Nb1 Ti0.2,BCC+Sec
Co1 Cr1 Mo1 Nb1 Ti0.5,BCC+Sec
Hf1 Mo1 Nb1 Si0.3 Ti1 V1,BCC+Sec
Hf1 Mo1 Nb1 Si0.5 Ti1 V1,BCC+Sec
Hf1 Mo1 Nb1 Si0.7 Ti1 V1,BCC+Sec
Al1 Co1 Cr1 Cu1 Fe1 Mo0.4 Ni1,BCC+Sec
Al1 Co1 Cr1 Cu1 Fe1 Mo0.6 Ni1,BCC+Sec
Al1 Co1 Cr1 Cu1 Fe1 Mo0.8 Ni1,BCC+Sec
Al1 Co1 Cr1 Cu1 Fe1 Mo1 Ni1,BCC+Sec
Cr1 Cu1 Fe1 Ni1 Zr1,BCC+Sec
Hf1 Mo0.5 Nb1 Si0.3 Ti1 V0.5,BCC+Sec
Hf1 Mo0.5 Nb1 Si0.5 Ti1 V0.5,BCC+Sec
Hf1 Mo0.5 Nb1 Si0.7 Ti1 V0.5,BCC+Sec
Al0.667 C1 Co0.667 Cr0.667 Fe0.667 Ni0.667,BCC+Sec
Al0.667 Co1 Cr0.667 Fe0.667 Mo0.333 Ni0.667,BCC+Sec
Al0.667 Co0.667 Cr0.667 Fe1 Mo0.333 Ni0.667,BCC+Sec
Al0.5 Co0.5 Cr0.5 Fe1 Mo0.25 Ni0.5,BCC+Sec
Al0.667 Co0.667 Cr0.667 Fe0.667 Ni0.667 Ti1,BCC+Sec
Fe1 Mo1 Ni1 Ti1 V1 Zr1,BCC+Sec
C0.1 Hf0.5 Mo0.5 Nb1 Ti1 Zr1,BCC+Sec
C0.3 Hf0.5 Mo0.5 Nb1 Ti1 Zr1,BCC+Sec
Hf1 Nb1 Si0.5 Ti1 V1,BCC+Sec
Al0.667 Co1 Cr1 Cu1 Fe1 Mn1 Ni1 Ti1 V1,BCC+Sec
Hf0.5 Mo0.5 Nb1 Si0.1 Ti1 Zr1,BCC+Sec
Hf0.5 Mo0.5 Nb1 Si0.3 Ti1 Zr1,BCC+Sec
Hf0.5 Mo0.5 Nb1 Si0.5 Ti1 Zr1,BCC+Sec
Hf0.5 Mo0.5 Nb1 Si0.7 Ti1 Zr1,BCC+Sec
Hf0.5 Mo0.5 Nb1 Si0.9 Ti1 Zr1,BCC+Sec
C0.2 Mo1 Nb1 Re0.5 Ta0.2 W1,BCC+Sec
C0.4 Mo1 Nb1 Re0.5 Ta0.4 W1,BCC+Sec
C0.5 Mo1 Nb1 Re0.5 Ta0.5 W1,BCC+Sec
C0.6 Mo1 Nb1 Re0.5 Ta0.6 W1,BCC+Sec
Ta1 Ti1 Zr1,BCC+Sec
Nb1 Ta0.667 Ti0.667 Zr0.333,BCC+Sec
Nb0.333 Ta0.667 Ti0.667 Zr1,BCC+Sec
Al0.25 Co1 Cr1 Cu0.75 Fe1 Ni1 Ti0.5,FCC
Al0.3 Cr1 Cu1 Fe1 Ni2,FCC
Al0.5 Co1 Cr1 Cu0.5 Fe1 Ni1,FCC
Al0.5 Co1 Cr1 Cu1 Fe1 Ni1 V0.2,FCC
Co1 Cr1 Cu2 Fe1 Mn1 Ni1,FCC
Co1 Cr1 Cu1 Fe1 Mn1 Ni1,FCC
Co1 Cr1 Cu1 Fe1 Ni1 Ti0.5,FCC
Co1 Cr1 Fe1 Ni1,FCC
Cr0.5 Cu1 Fe1 Mn0.5 Ni1,FCC
Cr1 Cu0.5 Fe1 Mn1 Ni1,FCC
Cr1 Cu0.7 Fe1 Ni1,FCC
Co0.5 Fe0.5 Mo0.1 Ni1 V0.25,FCC
Al0.25 Co1 Fe1 Ni1,FCC
Co1 Fe1 Ni1,FCC
Co1 Fe1 Ni1 Si0.25,FCC
Co1 Cr1 Fe1 Ni1 Ti1,FCC
Co1 Cr1 Cu1 Fe1 Ni1,FCC
Cr1 Cu1 Fe1 Mo1 Ni1,FCC
Al0.25 Co1 Cr1 Cu0.5 Fe1 Ni1 Ti0.5,FCC
Al0.2 Co1 Cr1 Fe1 Mn1 Ni1,FCC
Al0.38 Co1 Cr1 Fe1 Mn1 Ni1,FCC
Co1 Cr1 Fe1 Mn1 Ni1 V0.25,FCC
Co1 Cr1 Cu0.5 Fe1 Ni1,FCC
Al0.5 Co1 Cr1 Cu1 Fe1 Ni1,FCC
Al0.5 Co1 Cr1 Cu1 Fe1 Ni1 Ti0.2,FCC
Co1 Cu1 Fe1 Ni1,FCC
Co1 Cu1 Fe1 Ni1 Sn0.02,FCC
Co1 Cu1 Fe1 Mn1 Ni1,FCC
Co1 Cu1 Fe1 Mn1 Ni1 Sn0.03,FCC
Al1 Cu0.889 Fe0.667 Ni0.889 Ti1,FCC
Al1 Cu1 Fe1 Ni1 Ti1,FCC
Al1 Cu1 Ni1 Ti1,FCC
Co1 Fe1 Ni1 V1,FCC
Cu1 Mn1 Ni1 Zn0.333,FCC
Cu1 Mn1 Ni1 Zn0.25,FCC
Al0.053 Cu1 Mn1 Ni1,FCC
Co1 Cr0.429 Fe0.571 Mo0.286 Ni0.571,FCC
Al0.304 Co1 Cr1 Fe1 Ni1,FCC
Al0.25 Cr0.417 Fe0.417 Ni1,FCC
Co1 Cr1 Fe1 Mn1 Mo0.042 Ni1,FCC
Co1 Cr1 Fe1 Ni1 W0.2,FCC
Co0.25 Cr0.25 Fe1 Mn1,FCC
Al0.143 Cr0.343 Fe1 Mn0.8 Ni0.571,FCC
Co1 Cr1 Fe1 Mo0.15 Ni1,FCC
Al0.333 Co0.333 Cu0.333 Fe0.333 Ni1,FCC
Co1 Cr0.2 Fe1 Ni1 Si0.2,FCC
Al1 Cu0.077 Fe0.077 Mg0.077 Si0.231 Zn0.077,FCC
Al1 Cu0.077 Mg0.077 Ni0.077 Si0.231 Zn0.077,FCC
Al1 Cr0.077 Cu0.077 Mg0.077 Si0.231 Zn0.077,FCC
Al1 Cu0.077 Mg0.077 Mn0.077 Si0.231 Zn0.077,FCC
Co1 Cr1 Fe1 Mo0.2 Ni1,FCC
Mn0.298 Fe0.702,FCC
Mn0.35 Fe0.65,FCC
Mn0.5 Fe0.5,FCC
Mn0.5 Co0.5,FCC
Mn0.139 Ni0.861,FCC
Mn0.22 Ni0.78,FCC
Mn0.25 Ni0.75,FCC
Mn0.5 Ni0.5,FCC
Mn0.7 Ni0.3,FCC
Mn0.8 Ni0.2,FCC
Mn0.874 Ni0.126,FCC
Mn0.5 Cu0.5,FCC
Mn0.23 Pd0.77,FCC
Mn0.25 Pd0.75,FCC
Mn0.3 Pd0.7,FCC
Mn0.31 Pd0.69,FCC
Mn0.16 Ag0.84,FCC
Mn0.97 Ag0.03,FCC
Mn0.2 Pt0.8,FCC
Mn0.25 Pt0.75,FCC
Mn0.33 Pt0.67,FCC
Mn0.5 Pt0.5,FCC
Mn0.19 Au0.81,FCC
Fe0.1 Co0.9,FCC
Fe0.5 Ni0.5,FCC
Fe0.2 Nb0.8,FCC
Fe0.27 Mo0.73,FCC
Fe0.5 Pd0.5,FCC
Fe0.5 Ag0.5,FCC
Fe0.5 Pt0.5,FCC
Fe0.08 Au0.92,FCC
Fe0.5 Au0.5,FCC
Co0.87 Ti0.13,FCC
Co0.7 V0.3,FCC
Co0.75 V0.25,FCC
Co0.876 V0.124,FCC
Co0.9 Cr0.1,FCC
Co0.5 Ni0.5,FCC
Co0.23 Nb0.77,FCC
Co0.935 Nb0.065,FCC
Co0.5 Pd0.5,FCC
Co0.8 W0.2,FCC
Co0.88 W0.12,FCC
Co0.6 Re0.4,FCC
Co0.5 Pt0.5,FCC
Co0.02 Au0.98,FCC
Co0.975 Au0.025,FCC
Ni0.6 V0.4,FCC
Ni0.67 V0.33,FCC
Ni0.75 V0.25,FCC
Ni0.92 V0.08,FCC
Ni0.98 Zr0.02,FCC
Ni0.99 Zr0.01,FCC
Ni0.2 Nb0.8,FCC
Ni0.85 Nb0.15,FCC
Ni0.9 Nb0.1,FCC
Ni0.92 Nb0.08,FCC
Ni0.94 Nb0.06,FCC
Ni0.16 Mo0.84,FCC
Ni0.73 Mo0.27,FCC
Ni0.75 Mo0.25,FCC
Ni0.76 Mo0.24,FCC
Ni0.91 Mo0.09,FCC
Ni0.526 Pd0.474,FCC
Ni0.8 Pd0.2,FCC
Ni0.81 Pd0.19,FCC
Ni0.92 Pd0.08,FCC
Ni0.5 Ag0.5,FCC
Ni0.99 Hf0.01,FCC
Ni0.85 Ta0.15,FCC
Ni0.9 Ta0.1,FCC
Ni0.92 Ta0.08,FCC
Ni0.9576 Ta0.0424,FCC
Ni0.85 W0.15,FCC
Ni0.91 W0.09,FCC
Ni0.92 W0.08,FCC
Ni0.5 Pt0.5,FCC
Ni0.75 Pt0.25,FCC
Ni0.92 Pt0.08,FCC
Cu0.99 Ag0.01,FCC
Pt0.940. Ag0.060,FCC
Ag0.5 Au0.5,FCC
Ag0.5 Pd0.5,FCC
Pd0.9 Ag0.1,FCC
Pd0.7 Ag0.3,FCC
Pd0.8 Ag0.2,FCC
Ag0.5 Pt0.5,FCC
Ag0.75 Pt0.25,FCC
Ag0.91 Pt0.09,FCC
Ag0.667 Pt0.333,FCC
Ag0.91 Sc0.09,FCC
Ag0.97 Cu0.03,FCC
Ag0.99 Y0.01,FCC
Ag0.98 Y0.02,FCC
Au0.55 Cr0.45,FCC
Au0.8 Cr0.2,FCC
Au0.5 Cr0.5,FCC
Pd0.9 Au0.1,FCC
Au0.5 Pt0.5,FCC
Au0.84 V0.16,FCC
Au0.8 V0.2,FCC
Au0.88 Ti0.12,FCC
Au0.925 Zr0.075,FCC
Au0.92 Sc0.08,FCC
Au0.99 Mo0.01,FCC
Au0.9 Ta0.1,FCC
Cu0.75 Au0.25,FCC
Cu0.68 Au0.32,FCC
Au0.5 Cu0.5,FCC
Cu0.88 Au0.12,FCC
Au0.71 Cu0.29,FCC
Cu0.97 Au0.03,FCC
Cu0.791 Au0.209,FCC
Cu0.75 Pd0.25,FCC
Cu0.748 Pd0.252,FCC
Cu0.712 Pd0.288,FCC
Cu0.7 Pd0.3,FCC
Cu0.54 Pd0.46,FCC
Pd0.866 Cu0.134,FCC
Cu0.5 Pt0.5,FCC
Cu0.77 Cr0.23,FCC
Cu0.95 Ti0.05,FCC
Cu0.92 Ti0.08,FCC
Cu0.96 Ti0.04,FCC
Cu0.98 Ti0.02,FCC
Pt0.8 Mo0.2,FCC
Pd0.6 Mo0.4,FCC
Pd0.82 Mo0.18,FCC
Pd0.74 Mo0.26,FCC
Mo0.85 Re0.15,FCC
Pd0.88 Nb0.12,FCC
Pd0.83 Nb0.17,FCC
Pd0.82 Nb0.18,FCC
Pd0.92 Nb0.08,FCC
Pt0.82 Nb0.18,FCC
Nb0.5 Pd0.5,FCC
Pd0.5 Pt0.5,FCC
Pt0.9 Hf0.1,FCC
Pd0.6 Cr0.4,FCC
Pd0.67 Cr0.33,FCC
Pd0.7 Cr0.3,FCC
Pd0.75 Cr0.25,FCC
Cr0.5 Pt0.5,FCC
Pt0.8 Cr0.2,FCC
Pt0.75 Cr0.25,FCC
Pd0.88 Re0.12,FCC
Pt0.58 Re0.42,FCC
Pt0.7 Re0.3,FCC
Pd0.85 Sc0.15,FCC
Pd0.925 Sc0.075,FCC
Pd0.9 Sc0.1,FCC
Pd0.92 Ta0.08,FCC
Pd0.82 Ta0.18,FCC
Pd0.86 Ta0.14,FCC
Pd0.9 Ti0.1,FCC
Pd0.85 Ti0.15,FCC
Pd0.75 V0.25,FCC
Pd0.81 V0.19,FCC
Pd0.9 V0.1,FCC
Pt0.6 V0.4,FCC
Pt0.75 V0.25,FCC
Pd0.78 W0.22,FCC
Pd0.6 W0.4,FCC
Pt0.5 W0.5,FCC
Pd0.88 Y0.12,FCC
Pd0.9 Y0.1,FCC
Nb0.81 Zr0.19,FCC
Pd0.79 Zr0.21,FCC
Pd0.8 Zr0.2,FCC
Pd0.85 Zr0.15,FCC
Zr0.88 Nb0.12,FCC
Pd0.92 Lu0.08,FCC
Pd0.88 Lu0.12,FCC
Ag0.25 Au0.25 Pd0.5,FCC
Co0.15 Ni0.6 Pd0.25,FCC
Co0.25 Ni0.25 Pt0.5,FCC
Cr0.125 Mn0.125 Pt0.75,FCC
Cr0.25 Co0.25 Pt0.5,FCC
Cr0.3 W0.05 Ni0.65,FCC
Cu0.33 Au0.33 Ni0.34,FCC
Cu0.33 Ni0.33 Pd0.34,FCC
Fe0.75 Ni0.125 Pt0.125,FCC
Mn0.175 Fe0.65 Ni0.175,FCC
Mn0.33 Fe0.33 Co0.34,FCC
Mn0.3 Co0.2 Pt0.5,FCC
V0.25 Co0.375 Ni0.375,FCC
V0.25 Co0.375 Pd0.375,FCC
V0.25 Ni0.375 Pd0.375,FCC
Fe0.08 Ti0.092 V0.828,FCC
Au0.5 Cu0.49 Fe0.01,FCC
Au0.018 Co0.853 Fe0.129,FCC
Cr0.144 Ni0.808 Ti0.048,FCC
Cu0.333 Ni0.333 Pd0.333,FCC
Mo0.125 Ni0.75 V0.125,FCC
Ni0.375 Pd0.375 V0.25,FCC
Fe0.5 Mn0.2 Ni0.3,FCC
Cr0.2 Ni0.72 W0.08,FCC
Cr0.23 Mn0.08 Ni0.69,FCC
Ag0.375 Au0.375 Pd0.25,FCC
Pd0.75 Ag0.125 Au0.125,FCC
Pd0.34 Ag0.33 Au0.33,FCC
Ag0.34 Au0.33 Pd0.33,FCC
Ni0.34 Cu0.3 Pd0.3,FCC
Ni0.5 Cu0.29 Fe0.21,FCC
Cu0.75 Ni0.17 Fe0.08,FCC
Pt0.5 Co0.25 Fe0.25,FCC
Mo0.6 Cr0.2 W0.2,FCC
Co1 Mn1 Ni1,FCC
Cr1 Fe1 Ni1,FCC
Fe1 Mn1 Ni1,FCC
Co1 Cr1 Ni1,FCC
Co1 Fe1 Mn1 Ni1,FCC
Co1 Cr1 Mn1 Ni1,FCC
Cu1 Ni1 Co1 Fe1,FCC
Cu1 Ni1 Co1 Fe1 Mn1,FCC
Cu1 Ni2 Fe1 Mn2 Cr1,FCC
Fe1 Co1 Ni1 Cr1 Cu1,FCC
Fe1 Cr1 Mn1 Ni1 Co1,FCC
V1 Cu1 Fe1 Co1 Ni1,FCC
Co1 Cr1 Fe1 Mn1 Nb1 Ni1,FCC
Co0.5 Cr1 Fe1 Mn1.5 Ni1,FCC
Co1 Cr1 Fe1 Mo0.85 Ni1,FCC
Co1 Cr1 Fe1 Mo1 Ni1,FCC
Co1 Cr1 Fe1 Nb0.3 Ni1,FCC
Co1 Cr2 Fe1 Ni1,FCC
Co1.5 Cr1 Fe1 Ni1.5 Ti1,FCC
Co1 Cr1 Fe1 Ni1 W1,FCC
Co1 Fe1 Mn1 Mo1 Ni1,FCC
Co1 Fe1 Mn1 Ni1 V1,FCC
Ag0.18 Cu0.35 Au0.37 Pd0.10,FCC
Fe0.698 Cr0.195 Ni0.093 Mn0.014,FCC
Co0.25 Ni0.25 Pd0.25 V0.25,FCC
Co1.5 Cr0.5 Fe1 Mn0.5 Ni1,FCC
Co1 Cr0.75 Fe1 Mn0.75 Ni1,FCC
Co1 Cr1.25 Fe1 Mn0.25 Ni1,FCC
Co1 Cr1 Fe0.5 Mn0.5 Ni1.5,FCC
Co1 Cr1 Fe1 Ni1 Pd1,FCC
Co1 Cr1 Fe1 Ni1 Pd2,FCC
Co1 Cr1 Cu0.2 Fe1 Ni1,FCC
Co1 Cr1 Cu0.4 Fe1 Ni1,FCC
Co1 Cr1 Cu0.6 Fe1 Ni1,FCC
Co1 Cr1 Cu0.8 Fe1 Ni1,FCC
Co1 Cr1 Cu1 Ni1,FCC
Co1 Cr1 Fe3.5 Mn4.5,FCC
Co1 Cr1 Fe4 Mn4,FCC
Co1 Cr1 Fe4.5 Mn3.5,FCC
Co1 Cr0.4 Fe8 Mn5.4 Ni5.2,FCC
Co1 Cr1 Fe2.7 Mn1 Ni1,FCC
Co1 Cr1 Fe6 Mn1 Ni1,FCC
Co1 Cr1.3 Fe1 Mn1 Ni0.7,FCC
Co1.4 Cr1 Fe1 Mn1 Ni1,FCC
Co5 Cr2 Fe40 Mn27 Ni26,FCC
Co1 Cr1.5 Fe3.5 Mn0.5 Ni2.5 V1,FCC
Co1 Cr1 Fe1 Mo0.3 Ni1,FCC
Co42.5 Cr12.5 Fe20 Mo5 Ni20,FCC
Co1.5 Cr1 Fe1 Mo0.1 Ni1.5 Ti0.5,FCC
Co1 Cr0.5 Fe1 Ni1,FCC
Co1 Cr0.6 Fe1 Ni1,FCC
Co1 Cr0.7 Fe1 Ni1,FCC
Co1 Cr0.8 Fe1 Ni1,FCC
Co1 Cr0.95 Fe1 Ni1,FCC
Co1 Cr0.9 Fe1 Ni1,FCC
Co1 Cr1.05 Fe1 Ni1,FCC
Co1 Cr1.10 Fe1 Ni1,FCC
Co1 Cr1.15 Fe1 Ni1,FCC
Co1 Cr1 Fe1 Ni1 W0.3,FCC
Co1 Cu1 Fe1 Ni1 V1,FCC
Co1 Cu1 Fe1 Ni1 Ti1,FCC
Cr1 Cu1 Fe1 Mn2 Ni2,FCC
Cr0.66 Fe1 Mn1 Ni1,FCC
Ag1 Co1 Cr1 Fe1 Mn1 Ni1,FCC
Al0.15 Co1 Cr1 Fe1 Mn1 Ni1,FCC
Al0.1 Co1 Cr1 Fe1 Ni1,FCC
Al0.1 Co1 Fe1 Ni1 Si0.1,FCC
Al0.25 Co1 Cr1 Cu0.75 Fe1 Ni1,FCC
Al0.25 Co1 Cr1 Fe1 Ni1,FCC
Al0.25 Co1 Fe1 Mn0.25 Ni1,FCC
Al0.2 Co1 Cu0.2 Fe1 Ni1,FCC
Al0.2 Co1 Fe1 Ni1 Si0.2,FCC
Al0.2 Cr1 Cu1 Fe1 Ni1,FCC
Al0.2 Cr1 Cu1 Fe1 Ni2,FCC
Al0.375 Co1 Cr1 Fe1 Ni1,FCC
Al0.3 Co1 Cr1 Cu1 Fe1 Ni1,FCC
Al0.3 Co1 Cr1 Fe1 Mo0.1 Ni1,FCC
Al0.3 Co1 Cr1 Fe1 Ni1 Ti0.1,FCC
Al0.3 Co1 Cu0.7 Fe1 Ni1,FCC
Al0.41 Co1 Cr1 Fe1 Ni1,FCC
Al0.4 Co1 Cr1 Fe1 Ni1,FCC
Al0.4 Co1 Cu0.4 Fe1 Ni1,FCC
Al0.4 Cr1 Cu1 Fe1 Ni2,FCC
Al0.5 Co1 Cr1 Cu0.5 Fe2 Ni1,FCC
Al0.5 Co1 Cr1 Cu0.5 Fe3.5 Ni1,FCC
Al0.5 Co1 Cr1 Cu0.5 Fe3 Ni1,FCC
Al0.5 Cr1 Cu1 Fe1 Ni2,FCC
Al0.6 Co1 Cu0.6 Fe1 Ni1,FCC
Al0.6 Cr1 Cu1 Fe1 Ni2,FCC
Al0.6 Cr1 Fe1 Ni2.4,FCC
Al0.7 Cr1 Cu1 Fe1 Ni2,FCC
Al1 Co3.5 Cr1 Cu0.5 Fe1 Ni1,FCC
Al1 Co3 Cu1 Fe1 Ni1,FCC
Co1.5 Cr1 Fe1 Ni1.5 Ti0.5,FCC
Cr1 Fe1 Ni1 Ti0.2,FCC+BCC
Cr1 Fe1 Ni1 Ti0.3,FCC+BCC
Cr1 Cu1 Fe1 Mn1 Ni1,FCC+BCC
Al0.8 Co1 Cr1 Cu1 Fe1 Ni1,FCC+BCC
Al0.5 Co1 Cr1 Cu0.5 Fe1 Ni1 Ti0.5,FCC+BCC
Al0.49 Co1 Cr1 Fe1 Mn1 Ni1,FCC+BCC
Al0.2 Cr0.667 Fe1 Mn0.667 Ni0.333,FCC+BCC
Al0.5 Co1 Cr1 Cu1 Fe1 Ni1 Ti0.6,FCC+BCC
Al0.5 Co1 Cr1 Cu1 Fe1 Ni1 V0.4,FCC+BCC
Al1 Co1 Cu1 Fe1 Ni1 Si1,FCC+BCC
Al1 Co1 Cr1 Cu1 Fe1 Ni1 V1,FCC+BCC
Al0.125 Co1 Cr1 Cu1 Fe1 Mn1 Ni1 Ti1 V1,FCC+BCC
Cr0.5 Fe1 Mn0.625 Ni0.375,FCC+BCC
Al0.05 Cr0.5 Fe1 Mn0.625 Ni0.375,FCC+BCC
Al0.15 Cr0.5 Fe1 Mn0.625 Ni0.375,FCC+BCC
Al0.3 Co1 Cr1 Fe1 Mn1 Ni1,FCC+BCC
Al0.7 Co1 Cr1 Fe1 Mn1 Ni1,FCC+BCC
Al1 Co1 Cr1 Fe1 Mn1 Ni1,FCC+BCC
Al0.562 Co0.938 Cr0.312 Fe0.312 Ni1,FCC+BCC
Al0.581 Co0.968 Cr0.323 Fe0.323 Mo0.032 Ni1,FCC+BCC
Al0.6 Co1 Cr0.333 Fe0.333 Mo0.067 Ni1,FCC+BCC
Al0.6 Co1 Cr0.333 Fe0.333 Mo0.1 Ni0.967,FCC+BCC
Al0.5 Cr1 Cu1 Fe1 Mn1 Ni1,FCC+BCC
Al0.8 Cr1 Cu1 Fe1.5 Mn1 Ni1,FCC+BCC
Al0.8 Cr1 Cu1 Fe1 Mn1 Ni1,FCC+BCC
Al1 Co1 Cr1 Cu1 Ni1 Ti1,FCC+BCC
Al0.3 Cr1 Cu1 Fe1 Mn1 Ni1,FCC+BCC
Cr0.5 Cu1 Fe1 Mn1 Ni0.5,FCC+BCC
Cr2 Cu1 Fe2 Mn1 Ni1,FCC+BCC
Cr1 Cu1 Fe0.5 Mn0.5 Ni1,FCC+BCC
Al0.3 Cr1 Fe1.5 Mn1 Ni0.5,FCC+BCC
Al0.5 Co1 Cr3 Cu0.5 Fe1 Ni1,FCC+BCC
Al0.5 Co1 Cr1 Cu1 Fe1 Ni1 V1.2,FCC+BCC
Al0.5 Co1 Cr1 Cu1 Fe1 Ni1 V1.4,FCC+BCC
Al0.5 Co1 Cr1 Cu1 Fe1 Ni1 V1.6,FCC+BCC
Al0.5 Co1 Cr1 Cu1 Fe1 Ni1 V1.8,FCC+BCC
Al0.5 Co1 Cr1 Cu1 Fe1 Ni1 V2,FCC+BCC
Al0.5 Co1 Cr1 Fe1 Ni1,FCC+BCC
Al0.75 Co1 Cr1 Cu0.25 Fe1 Ni1,FCC+BCC
Al0.8 Cr1 Cu1.5 Fe1 Mn1 Ni1,FCC+BCC
Al0.8 Cr1 Cu1 Fe1 Ni2,FCC+BCC
Al1 Co1.5 Cr1 Fe1 Ni1 Ti0.5,FCC+BCC
Al1 Co2 Cr1 Cu0.5 Fe1 Ni1,FCC+BCC
Al1 Co2 Cr1 Fe1 Ni1 Ti0.5,FCC+BCC
Al1 Co3 Cr1 Cu0.5 Fe1 Ni1,FCC+BCC
Al1 Co3 Cr1 Fe1 Ni1 Ti0.5,FCC+BCC
Al1 Co1 Cr1 Cu0.5 Fe0.5 Ni1,FCC+BCC
Al1 Co1 Cr1 Cu0.5 Fe1 Ni1.5,FCC+BCC
Al1 Co1 Cr1 Cu0.5 Fe1 Ni2,FCC+BCC
Al1 Co1 Cr1 Cu1 Fe1 Mo0.2 Ni1,FCC+BCC
Al1 Co1 Cr1 Cu1 Fe1 Ni1 Si1,FCC+BCC
Al1 Co1 Cr1 Cu1 Fe1 Ni1 Ti1 V1,FCC+BCC
Al1 Co1 Cr1 Cu1 Fe1 Si1 Ti1,FCC+BCC
Al1 Co1 Cr1 Cu1 Ni1,FCC+BCC
Al1 Co1 Cu0.5 Fe1 Ni1,FCC+BCC
Al1 Co1 Cu1 Ni1,FCC+BCC
Al1 Cr1 Cu1 Fe1 Ni2,FCC+BCC
Co1 Cr1 Fe1 Ge1 Mn1 Ni1,FCC+BCC
Co1 Cr1 Fe1 Mn1 Ni1 Ti1,FCC+BCC
Cr1 Cu1 Fe0.5 Mn1 Ni0.5,FCC+BCC
Cr1 Fe2 Mn1.25 Ni0.75,FCC+BCC
Al0.3 Co1 Fe1 Ni1 Si0.3,FCC+BCC
Al0.4 Co1 Cu0.4 Fe1 Ga0.02 Ni1,FCC+BCC
Al0.4 Co1 Cu0.4 Fe1 Ga0.04 Ni1,FCC+BCC
Al0.4 Co1 Cu0.4 Fe1 Ga0.06 Ni1,FCC+BCC
Al0.4 Co1 Cu0.4 Fe1 Ga0.08 Ni1,FCC+BCC
Al0.7 Co1 Cu0.7 Fe1 Ni1,FCC+BCC
Al0.9 Co1 Cu0.9 Fe1 Ni1,FCC+BCC
Al1.2 Co1 Cu1.2 Fe1 Ni1,FCC+BCC
Co1 Cr1 Fe1 Ga1 Ni1,FCC+BCC
Co1 Cr1 Fe1 Ge1 Ni1,FCC+BCC
Al0.5 Co1 Cr1 Cu1 Fe1 Ni1 Ti1,FCC+BCC+Sec
Al0.5 Co1 Cr1 Cu1 Fe1 Ni1 Ti0.8,FCC+BCC+Sec
Co1 Cr1 Cu1 Fe1 Mn1 Ni1 Ti1 V1,FCC+BCC+Sec
Al0.5 Co1 Cr1 Cu1 Fe1 Ni1 Ti1.2,FCC+BCC+Sec
Al23 Co15 Cr23 Cu8 Fe15 Ni16,FCC+BCC+Sec
Al0.5 Co1 Cr1 Cu1 Fe1 Ni1 V1,FCC+BCC+Sec
Al0.5 Co1 Cr1 Cu1 Fe1 Ni1 V0.6,FCC+BCC+Sec
Al0.5 Co1 Cr1 Cu1 Fe1 Ni1 V0.8,FCC+BCC+Sec
Al1 Co2 Cr1 Fe1 Mo0.5,FCC+BCC+Sec
Al1 Co2 Cr1 Fe1 Mo0.5 Ni1,FCC+BCC+Sec
Al0.1 Cr1 Fe2 Mn1.25 Ni0.75,FCC+BCC+Sec
Al0.32 Cr1 Fe2 Mn1.25 Ni0.75,FCC+BCC+Sec
Al0.56 Cr1 Fe2 Mn1.25 Ni0.75,FCC+BCC+Sec
Al0.57 Co1 Cr1 Fe1 Ni1,FCC+BCC+Sec
Al0.6 Co1 Cr1 Fe1 Ni1,FCC+BCC+Sec
Al0.7 Co1 Cr1 Fe1 Ni1,FCC+BCC+Sec
Al0.7 Cr1 Fe1 Ni2.3,FCC+BCC+Sec
Al0.81 Cr1 Fe2 Mn1.25 Ni0.75,FCC+BCC+Sec
Al0.8 Co1 Cr1 Fe1 Ni1,FCC+BCC+Sec
Al0.8 Cr1 Fe1 Ni2.2,FCC+BCC+Sec
Al0.9 Cr1 Cu1 Fe1 Ni2,FCC+BCC+Sec
Al0.9 Cr1 Fe1 Ni2.1,FCC+BCC+Sec
Al1.2 Cr1 Cu1 Fe1 Ni2,FCC+BCC+Sec
Al1.5 Cr1 Cu1 Fe1 Ni2,FCC+BCC+Sec
Al1 Co0.5 Cr1 Cu1 Fe1 Ni1,FCC+BCC+Sec
Al1 Co1 Cr0.5 Cu0.5 Fe1 Ni1,FCC+BCC+Sec
Al1 Co1 Cr0.5 Cu1 Fe1 Ni1,FCC+BCC+Sec
Al1 Co1 Cr1 Cu0.5 Fe1 Ni1,FCC+BCC+Sec
Al1 Co1 Cr1 Cu0.5 Ni1,FCC+BCC+Sec
Al1 Co1 Cr1 Cu1 Fe0.5 Ni1,FCC+BCC+Sec
Al1 Co1 Cr1 Cu1 Fe1 Ni0.5,FCC+BCC+Sec
Al1 Co1 Cr1 Cu1 Fe1 Ni1 Ti1,FCC+BCC+Sec
Al1 Cr1 Fe2 Ni2,FCC+BCC+Sec
Al1 Cr1 Fe1 Ni2,FCC+BCC+Sec
Al0.5 Co1 Cr1 Cu1 Fe1 Ni1 Ti1.4,FCC+BCC+Sec
Al0.5 Co1 Cr1 Cu1 Fe1 Ni1 Ti1.6,FCC+BCC+Sec
Al0.5 Co1 Cr1 Cu1 Fe1 Ni1 Ti1.8,FCC+BCC+Sec
Al0.5 Co1 Cr1 Cu1 Fe1 Ni1 Ti2,FCC+BCC+Sec
Al1 Co1 Cr1 Cu1 Ni1 Ti1 Y0.5,FCC+BCC+Sec
Cr1 Fe1 Ni2 V0.5 W1,FCC+BCC+Sec
Cr1 Fe1 Ni2 V0.5 W0.5,FCC+BCC+Sec
Cr1 Fe1 Ni2 V0.5 W0.75,FCC+BCC+Sec
Cr1 Fe1 Ni1 V0.5 W1,FCC+BCC+Sec
Cr1 Fe1 Ni1 V0.5 W0.5,FCC+BCC+Sec
Cr1 Fe1 Ni1 V0.5 W0.75,FCC+BCC+Sec
Al0.348 Co1 Cr1 Fe1 Ni1,FCC+BCC+Sec
Al0.74 Co1 Cr1 Fe1 Ni1,FCC+BCC+Sec
Al0.7 Co1 Cr1 Fe2 Ni1,FCC+BCC+Sec
Al1 Co1 Cr1 Cu0.5 Fe1 Ni0.5,FCC+BCC+Sec
Al12 Co20 Cr17 Fe35 Ni12 Ti4,FCC+BCC+Sec
Al0.5 Co1 Cr1 Cu1 Fe1 Ni1 Si1,FCC+BCC+Sec
Al0.5 Co1 Cr1 Cu1 Fe1 Ni1 Si0.8,FCC+BCC+Sec
Al0.5 Co1 Cr1 Cu1 Fe1 Ni1 Si1.2,FCC+BCC+Sec
Al0.5 Co1 Cr1 Cu1 Fe1 Ni1 Si1.4,FCC+BCC+Sec
Al0.5 Co1 Cr1 Cu1 Fe1 Ni1 Si1.6,FCC+BCC+Sec
Al0.5 Co1 Cr1 Cu1 Fe1 Ni1 Si1.8,FCC+BCC+Sec
Al0.5 Co1 Cr1 Cu1 Fe1 Ni1 Si2,FCC+BCC+Sec
Co2 Mo0.5 Ni2 V1 W0.5,FCC+BCC+Sec
Ag1 Al1 Co1 Cr1 Cu1 Ni1,FCC+Sec
Al2 Co1 Cr1 Cu1 Fe1 Ni1,FCC+Sec
Co1.5 Cr1 Fe1 Mo0.8 Ni1.5 Ti0.5,FCC+Sec
Co1 Cr1 Fe1 Mn1 Ni1 V0.75,FCC+Sec
Co1 Cr1 Fe1 Ni1 V1,FCC+Sec
Cr1 Fe1 Ni2 V0.5 W0.25,FCC+Sec
Cr1 Fe1 Ni1 V0.5 W0.25,FCC+Sec
Al1 Co1 Cr1 Cu1 Fe1 Mn1 Ni1,FCC+Sec
Al1.3 Co1 Cr1 Cu1 Fe1 Ni1,FCC+Sec
Al1.5 Co1 Cr1 Cu1 Fe1 Ni1,FCC+Sec
Al1.8 Co1 Cr1 Cu1 Fe1 Ni1,FCC+Sec
Al10 Co21 Cr18 Fe36 Ni15,FCC+Sec
Al14.1 Cr6 Fe28.2 Mn32.9 Ni18.8,FCC+Sec
Al2.3 Co1 Cr1 Cu1 Fe1 Ni1,FCC+Sec
Al2.5 Co1 Cr1 Cu1 Fe1 Ni1,FCC+Sec
Al1 Co0.2 Cu1 Fe1 Ni1,FCC+Sec
Al1 Co0.5 Cu1 Fe1 Ni1,FCC+Sec
Al1 Co1.5 Cr1 Cu0.5 Fe1 Ni1,FCC+Sec
Al1 Co1.5 Cu1 Fe1 Ni1,FCC+Sec
Al1 Co2 Cu1 Fe1 Ni1,FCC+Sec
Al1 Co1 Cr1 Cu0.5 Fe1,FCC+Sec
Al1 Co1 Cr1 Cu0.5 Fe1.5 Ni1,FCC+Sec
Al1 Co1 Cr1 Cu0.5 Fe2 Ni1,FCC+Sec
Al1 Cr0.5 Cu1 Fe1 Ni1 Ti1,FCC+Sec
Al1 Cr1.5 Cu1 Fe1 Ni1 Ti1,FCC+Sec
Al1 Cr2 Cu1 Fe1 Ni1 Ti1,FCC+Sec
Al1 Cr3 Cu1 Fe1 Ni1 Ti1,FCC+Sec
Al1 Cr1 Cu1 Fe1 Ni0.6,FCC+Sec
Al1 Cr1 Cu1 Fe1 Ni0.8,FCC+Sec
Al1 Cr1 Cu1 Fe1 Ni1.2,FCC+Sec
Al1 Cr1 Cu1 Fe1 Ni1.4,FCC+Sec
Al1 Cr1 Cu1 Fe1 Ni1 Ti1,FCC+Sec
Al1 Cu1 Ni1,FCC+Sec
Al1 Co1 Cr1 Fe1 Mo0.5 Ni1.5,FCC+Sec
Al1 Co1 Cr1 Fe1 Mo0.5 Ni2,FCC+Sec
Al1 Co1 Cu1 Fe1 Ni1 Zr1,FCC+Sec
Al0.44 Co1 Cr1 Fe1 Ni1,FCC+Sec
Co1 Cr1 Cu1 Fe1 Ni1 Ti0.8,FCC+Sec
Co1 Cr1 Fe1 Nb0.103 Ni1,FCC+Sec
Co1 Cr1 Fe1 Nb0.155 Ni1,FCC+Sec
Co1 Cr1 Fe1 Nb0.206 Ni1,FCC+Sec
Co1 Cr1 Fe1 Nb0.309 Ni1,FCC+Sec
Co1 Cr1 Fe1 Nb0.412 Ni1,FCC+Sec
Al16 Cu1 Li1 Mg1 Zn1,FCC+Sec
Al1 Li0.5 Mg1 Sn0.2 Zn0.5,FCC+Sec
Co2 Cr1 Mo0.5 Ni2 W0.5,FCC+Sec
Al0.5 B0.2 Co1 Cr1 Cu1 Fe1 Ni1,FCC+Sec
Al0.5 B0.6 Co1 Cr1 Cu1 Fe1 Ni1,FCC+Sec
Co1 Cu1 Fe1 Mn1 Ni1 Sn0.05,FCC+Sec
Co1 Cu1 Fe1 Mn1 Ni1 Sn0.08,FCC+Sec
Co1 Cu1 Fe1 Mn1 Ni1 Sn0.1,FCC+Sec
Co1 Cu1 Fe1 Mn1 Ni1 Sn0.2,FCC+Sec
Co1 Cu1 Fe1 Ni1 Sn0.04,FCC+Sec
Co1 Cu1 Fe1 Ni1 Sn0.05,FCC+Sec
Co1 Cu1 Fe1 Ni1 Sn0.07,FCC+Sec
Co1 Cu1 Fe1 Ni1 Sn0.1,FCC+Sec
Co1 Cu1 Fe1 Ni1 Sn0.2,FCC+Sec
Co1 Cu1 Fe1 Ni1 Sn0.5,FCC+Sec
Al1 Au1 Co1 Cr1 Cu1 Ni1,FCC+Sec
Al0.43 Co1 Cr0.29 Ni1 Si0.14,FCC+Sec
Al0.3 Co1 Cr1 Fe1 Ni1,FCC+Sec
Al0.5 Co1 Cr1 Cu0.5 Fe1 Ni2,FCC+Sec
Al8 Co17 Cr17 Cu8 Fe17 Ni33,FCC+Sec
Al1 Co1 Cr1 Cu0.5 Fe1 Ni3,FCC+Sec
Co2 Cr0.5 Ni2 V1 W0.5,FCC+Sec
Co1 Cr1 Fe1 Nb0.25 Ni1,FCC+Sec
Co1 Fe1 Ni1 Si0.5,FCC+Sec
Co1 Fe1 Ni1 Si0.75,FCC+Sec
Co1 Fe1 Ni1 Ti1,FCC+Sec
Al0.5 Co1 Cr1 Fe1 Mo0.5 Ni1,FCC+Sec
Co1 Cr1 Fe1 Mo0.5 Ni1,FCC+Sec
Al1 Cu0.062 Li0.062 Mg0.062 Zn0.062,FCC+Sec
Al1 Li0.062 Mg0.062 Sn0.062 Zn0.062,FCC+Sec
Co1 Fe1 Mo0.2 Ni1 V1,FCC+Sec
Co1 Fe1 Mo0.4 Ni1 V1,FCC+Sec
Co1 Fe1 Mo0.6 Ni1 V1,FCC+Sec
Co1 Fe1 Mo0.8 Ni1 V1,FCC+Sec
Co0.833 Fe0.833 Mo0.833 Ni1 V0.833,FCC+Sec
Co0.714 Fe0.714 Mo0.714 Ni1 V0.714,FCC+Sec
Co0.625 Fe0.625 Mo0.625 Ni1 V0.625,FCC+Sec
Co0.556 Fe0.556 Mo0.556 Ni1 V0.556,FCC+Sec
Co0.5 Fe0.5 Mo0.5 Ni1 V0.5,FCC+Sec
Co1 Fe1 Mo1 Ni1 V1,FCC+Sec
Al0.111 Cu1 Mn1 Ni1,FCC+Sec
Cu1 Mn1 Ni1 Sn0.111,FCC+Sec
Cu1 Mn1 Ni1 Sn0.053,FCC+Sec
Co1 Cr1 Fe1 Mo0.304 Ni1,FCC+Sec
Co1 Cr1 Fe1 Mn1 Mo0.087 Ni1,FCC+Sec
Co1 Cr1 Fe1 Mn1 Mo0.136 Ni1,FCC+Sec
Co1 Cr1 Fe1 Mn1 Mo0.19 Ni1,FCC+Sec
Co1 Cr1 Fe1 Ni1 W0.5,FCC+Sec
Co1 Cr1 Fe1 Mn0.2 Ni1 Pd1,FCC+Sec
Co1 Cr1 Fe1 Mn0.4 Ni1 Pd1,FCC+Sec
Co1 Cr1 Fe1 Mn0.6 Ni1 Pd1,FCC+Sec
Co1 Cr1 Fe1 Mn0.8 Ni1 Pd1,FCC+Sec
Co1 Cr1 Cu1 Fe1 Ni1 V0.042,FCC+Sec
Co1 Cr1 Cu1 Fe1 Ni1 V0.087,FCC+Sec
Co1 Cr1 Cu1 Fe1 Ni1 V0.136,FCC+Sec
Co1 Cr1 Cu1 Fe1 Ni1 V0.19,FCC+Sec
Mn0.3 Fe0.7,HCP
Mn0.47 Re0.53,HCP
Mn0.24 Au0.76,HCP
Fe0.05 Co0.95,HCP
Fe0.95 Ni0.05,HCP
Co0.75 Cr0.25,HCP
Co0.75 Ni0.25,HCP
Co0.6 Mo0.4,HCP
Co0.9 Mo0.1,HCP
Co0.5 Re0.5,HCP
Co0.6 Pt0.4,HCP
Hf0.98 Au0.02,HCP
Re0.99 Hf0.01,HCP
Hf0.5 Ti0.5,HCP
Hf0.5 Zr0.5,HCP
Hf0.618 Zr0.382,HCP
Hf0.98 Zr0.02,HCP
Zr0.57 Hf0.43,HCP
Re0.86 Mo0.14,HCP
Re0.92 Mo0.08,HCP
Pd0.54 Mo0.46,HCP
Mo0.5 Pd0.5,HCP
Mo0.6 Pt0.4,HCP
Mo0.58 Pt0.42,HCP
Re0.99 Nb0.01,HCP
Re0.58 Pt0.42,HCP
Re0.6 Pt0.4,HCP
Hf0.5 Sc0.5,HCP
Sc0.5 Zr0.5,HCP
Sc0.90 Zr0.10,HCP
Re0.99 Ta0.01,HCP
Cr0.96 Ta0.04,HCP
Re0.99 Ti0.01,HCP
Ti0.89 V0.11,HCP
Ti0.96 Ta0.04,HCP
Ti0.987 Ta0.013,HCP
Ti0.97 Nb0.03,HCP
Re0.97 V0.03,HCP
Re0.9 W0.1,HCP
Re0.92 W0.08,HCP
Sc0.5 Y0.5,HCP
Zr0.7 Y0.3,HCP
Y0.6 Zr0.4,HCP
Re0.99 Zr0.01,HCP
Ti0.7 Zr0.3,HCP
Ti0.92 Zr0.08,HCP
Ti0.62 Zr0.38,HCP
Zr0.953 Nb0.047,HCP
Co0.4 Nb0.3 Pt0.3,HCP
Nb0.125 Ni0.75 Ti0.125,HCP
Dy1 Gd1 Ho1 Lu1 Tb1,HCP
Dy1 Gd1 Ho1 Tb1 Y1,HCP
Dy1 Gd1 Lu1 Tb1 Tm1,HCP
Dy1 Gd1 Lu1 Tb1 Y1,HCP
Al0.3 Cr1 Fe1.5 Ni0.5,Sec
Al0.4 Cr1 Fe1.5 Ni0.5,Sec
Al1.5 Co1 Cr1 Fe1 Ni1,Sec
Al2.5 Co1 Cr1 Fe1 Ni1,Sec
Al2.8 Co1 Cr1 Cu1 Fe1 Ni1,Sec
Al2 Co1 Cr1 Fe1 Ni1,Sec
Al3 Co1 Cr1 Cu1 Fe1 Ni1,Sec
Al3 Co1 Cr1 Fe1 Ni1,Sec
Al1 Co0.5 Cr1 Cu0.5 Fe1 Ni1,Sec
Al1 Co1 Fe1 Mn1 Ni1,Sec
Al1 Co1 Cr0.5 Fe1 Mo0.5 Ni1,Sec
Al1 Co1 Cr1.5 Fe1 Mo0.5 Ni1,Sec
Al1 Co1 Cr2 Fe1 Mo0.5 Ni1,Sec
Al1 Co1 Cr1 Fe1 Mo0.5 Ni0.5,Sec
Al1 Co1 Fe1 Mo0.5 Ni1,Sec
Al1 Cr1 Fe1 Mo0.8 Ni1,Sec
Al1 Cr1 Fe1 Mo1 Ni1,Sec
Al1 Cr1 Mo1 Si1 Ti1,Sec
Co1 Fe1 Mn1 Ti0.5 V1 Zr1,Sec
Co1 Fe1 Mn1 Ti1.5 V1 Zr1,Sec
Co1 Fe1 Mn1 Ti2.5 V1 Zr1,Sec
Co1 Fe1 Mn1 Ti2 V1 Zr1,Sec
Co1 Fe1 Mn1 Ti1 V0.4 Zr1,Sec
Co1 Fe1 Mn1 Ti1 V0.7 Zr1,Sec
Co1 Fe1 Mn1 Ti1 V1.3 Zr1,Sec
Co1 Fe1 Mn1 Ti1 V1.6 Zr1,Sec
Co1 Fe1 Mn1 Ti1 V2.3 Zr1,Sec
Co1 Fe1 Mn1 Ti1 V2.6 Zr1,Sec
Co1 Fe1 Mn1 Ti1 V2 Zr1,Sec
Co1 Fe1 Mn1 Ti1 V3 Zr1,Sec
Co1 Fe1 Mn1 Ti1 V1 Zr1,Sec
Co1 Fe1 Mn1 Ti1 V1 Zr0.4,Sec
Co1 Fe1 Mn1 Ti1 V1 Zr0.7,Sec
Co1 Fe1 Mn1 Ti1 V1 Zr1.3,Sec
Co1 Fe1 Mn1 Ti1 V1 Zr1.6,Sec
Co1 Fe1 Mn1 Ti1 V1 Zr2,Sec
Co1 Fe1 Mn1 Ti1 V1 Zr2.3,Sec
Co1 Fe1 Mn1 Ti1 V1 Zr2.6,Sec
Co1 Fe1 Mn1 Ti1 V1 Zr3,Sec
Al1 Cu0.2 Li0.5 Mg1 Zn0.5,Sec
Al0.5 B1 Co1 Cr1 Cu1 Fe1 Ni1,Sec

File: Final_Formated_and_cleaned_file_With_Features.csv (part 1 of 8)
composition,Phase,Mean VEC,electronegativity_difference,Atomic_Radius_Difference,Calculated_Youngs_Modulus,Mixing_Enthalpy,Mixing_Entropy,Work_Function,Shear_Modulus_G,MOd_Missmatch,shear_modulus_difference,melting_Temp,cohesive_enrg,Ionization_enrg,Pauling_electronegativity
Al1 Nb1 Ta1 Ti1,BCC,5.25,0.0625,21.25,119.25,-16.0,11.52565131835077,2.2325,44.325,-0.05623764510953506,0.12392028195063573,2228.6175000000003,5.970000000000001,6.86575,0.004037500000000007
Hf1 Mo0.5 Nb1 Ti1 V0.5,BCC,5.625,0.5762500000000004,13.125,148.375,-0.875,12.966357733144617,1.81375,50.125,-0.10310333796803679,0.3039222392895567,2434.125,6.126250000000001,6.8336250000000005,0.12489687500000003
Hf1 Mo1 Nb1 Ta1 Ti1 Zr1,BCC,6.0,0.5883333333333332,10.5,162.33333333333334,-0.8888888888888888,14.896688227162047,1.7599999999999998,55.666666666666664,-0.12599963482091434,0.31933737315787586,2585.1666666666665,6.648333333333333,7.005833333333333,0.16176111111111113
Hf1 Mo1 Nb1 Ti1 Zr1,BCC,5.4,0.5740000000000001,11.199999999999989,157.6,-1.6,13.380866803977112,1.798,53.00000000000001,-0.15040193010238787,0.4075471698113206,2444.2000000000003,6.3580000000000005,6.829000000000001,0.19164800000000004
Hf1 Mo1 Ta1 Ti1 Zr1,BCC,6.2,0.5940000000000001,11.199999999999989,173.8,-1.9200000000000004,13.380866803977112,1.848,59.199999999999996,-0.13047082438049065,0.31745343316289265,2552.2000000000003,6.464,7.055200000000001,0.19372800000000007
Mo1 Nb1 Ta1 Ti1 V1 W1,BCC,6.5,0.5616666666666668,7.833333333333343,212.5,-4.222222222222222,14.896688227162047,1.6066666666666665,81.5,-0.12851875101690355,0.29752719334562827,2792.5,6.925,7.197666666666667,0.2232277777777778
Mo1 Nb1 Ta1 Ti1 W1,BCC,6.8,0.5279999999999998,4.400000000000006,229.39999999999998,-5.28,13.380866803977112,1.7480000000000002,86.4,-0.13350061389374637,0.2983860596707819,2914.4,7.248,7.288000000000001,0.254272
Al1 Co0.667 Cr0.667 Fe0.667 Ni0.667,BCC,6.818702290076336,0.1527480916030537,5.637131952017441,182.56079607415487,-14.278738037957448,13.254235926653271,1.577077426390403,70.4514721919302,-0.08541484949700481,0.18655344276182215,1615.9484732824428,4.045547982551799,7.121791166848419,0.031092093367852333
Al1 Co0.4 Cr0.4 Fe0.4 Ni0.4,BCC,6.230769230769232,0.17076923076923034,5.230769230769198,165.23076923076928,-16.094674556213025,12.63214747383609,1.797692307692308,63.65384615384617,-0.10102684541334118,0.2560087622420386,1510.8730769230774,3.9400000000000004,6.9469230769230785,0.03238343195266271
Al1 Co0.5 Cr0.5 Fe0.5 Ni0.5,BCC,6.5,0.15999999999999992,5.166666666666671,173.16666666666669,-15.444444444444443,12.975746340770252,1.6966666666666665,66.76666666666667,-0.09441257022810032,0.22382751384655417,1558.9899999999998,3.9883333333333333,7.027,0.032066666666666646
Al1 Co0.333 Cr0.333 Fe0.333 Ni0.333,BCC,5.9987135506003435,0.18005145797598598,5.573327615780428,158.3906518010292,-16.409279941392633,12.261545287710604,1.884768439108062,60.97084048027445,-0.10608516175245443,0.28401659576996524,1469.4000857632936,3.898340480274443,6.877903087478559,0.03228421425818427
Al1 Co1 Cr1 Fe1 Mo0.1 Ni1,BCC,7.176470588235295,0.37450980392156863,14.509803921568619,196.45098039215688,-12.133794694348332,13.920872366202895,1.4331372549019612,75.74509803921569,-0.07297613700757342,0.14426899592160142,1707.8568627450982,4.167058823529413,7.232529411764707,0.034112264513648585
Al1 Co1 Cr1 Fe1 Ni1 Si0.2,BCC,7.076923076923076,0.1726923076923077,12.692307692307693,190.46153846153845,-16.390532544378694,14.22159653636338,1.5526923076923074,73.78846153846153,-0.07470792049147872,0.14731435797651893,1684.2057692307692,4.133846153846153,7.270423076923077,0.02905473372781063
Al1 Co1 Cr1 Fe1 Ni1 Si0.4,BCC,6.962962962962963,0.17703703703703688,12.222222222222214,187.37037037037035,-19.835390946502052,14.58502024404227,1.6625925925925924,72.79629629629629,-0.07614768165536467,0.15058121975742716,1684.3092592592593,4.152222222222222,7.303037037037036,0.028960219478737975
Al1 Co1 Fe1 Ni1 Ti1 V1 Zr1,BCC,6.142857142857143,0.3457142857142854,26.571428571428584,146.85714285714283,-31.428571428571423,16.17829697924587,1.667142857142857,56.185714285714276,-0.06807633099778113,0.13543624073430838,1784.6385714285714,4.737142857142857,7.088142857142857,0.07564897959183668
Al1 Fe1 Ni1 Ti1 V1 Zr1,BCC,5.666666666666667,0.31166666666666654,25.166666666666657,136.49999999999997,-31.33333333333333,14.896688227162047,1.773333333333333,53.05,-0.07330991119688092,0.1527835641927855,1787.4116666666664,4.795,6.9559999999999995,0.07202777777777773
Al1 Co0.8 Cr0.8 Fe0.8 Mn0.8 Ni0.8,BCC,7.0,0.1848000000000003,6.400000000000006,189.52,-13.030399999999997,14.865039192478184,1.4355999999999998,66.54,-0.09959316511739048,0.2084136595329141,1627.654,3.8928000000000003,7.217040000000001,0.038417919999999973
Al0.333 Cr0.667 Fe1 Mn0.667 Ni0.333,BCC,7.0,0.1955899999999997,7.557000000000016,206.35633333333334,-7.252739555555556,12.660566417633335,1.2508666666666668,72.03863333333334,-0.09576303031980746,0.18930275575498764,1721.5008366666668,3.8532466666666667,7.303841666666667,0.03315623713333333
Al0.417 Co0.833 Cr0.833 Cu0.833 Fe0.833 Ni0.833 V1,BCC,7.685954854890719,0.17221246864922923,8.984772482980986,181.71748477248295,-5.733991289245347,15.973074737000307,1.1561178788964526,71.31583661769973,-0.05649244610226559,0.11291101917792679,1780.7148692225005,4.291332855607308,7.313900035829451,0.029740084561871
Al0.357 Co0.714 Cr0.714 Cu0.714 Fe0.714 Ni0.714 V1,BCC,7.608483864420539,0.16781408565049727,9.188958798457477,180.1696772884108,-6.142640373689682,15.908455509830365,1.1485305459711792,70.90466815506393,-0.05564622986551415,0.11203563624297894,1792.4527237669981,4.320949868073878,7.2975494215547,0.03018005183781443
Al0.312 Co0.625 Cr0.625 Cu0.625 Fe0.625 Ni0.625 V1,BCC,7.535722334910975,0.16368041469461292,9.38133874239351,178.71647509578543,-6.494549770459841,15.820769016977067,1.141338742393509,70.51906693711967,-0.054788772128992,0.1111122549039319,1803.5212733829164,4.348843813387424,7.282202389001578,0.030522694986719376
Al0.278 Co0.556 Cr0.556 Cu0.556 Fe0.556 Ni0.556 V1,BCC,7.466239526860523,0.15975357318876293,9.560374568753105,177.32479053721048,-6.805962144275186,15.717725821861306,1.1349778215869888,70.14642681123706,-0.053982926232382246,0.11025438381356653,1813.749822572696,4.374884179398719,7.267472646623953,0.03078726149491807
Al0.25 Co0.5 Cr0.5 Cu0.5 Fe0.5 Ni0.5 V1,BCC,7.4,0.1559999999999997,9.733333333333334,175.99999999999997,-7.075555555555555,15.599338580953313,1.1286666666666667,69.79333333333332,-0.053144567800053694,0.10930883451682985,1823.6673333333333,4.4,7.253466666666666,0.030981333333333336
Al0.3 Hf1 Nb1 Ta1 Ti1 Zr1,BCC,5.830188679245283,0.16283018867924537,31.69811320754718,125.66037735849059,-3.987184051263794,14.431908651129232,1.9005660377358493,41.866037735849055,-0.050144870058869064,0.1127977168175675,2433.026603773585,6.429811320754718,6.930528301886794,0.028983980064079748
Al0.5 Hf1 Nb1 Ta1 Ti1 Zr1,BCC,5.7272727272727275,0.168181818181818,30.545454545454533,123.63636363636365,-7.669421487603305,14.697168880613484,1.940909090909091,41.3,-0.051617282486817254,0.11667365752809182,2378.497272727273,6.318181818181818,6.896181818181819,0.02944793388429752
Al0.75 Hf1 Nb1 Ta1 Ti1 Zr1,BCC,5.608695652173913,0.17434782608695643,29.217391304347814,121.30434782608697,-11.553875236294896,14.854820038583846,1.987391304347826,40.64782608695652,-0.05284370578993298,0.12087414825357538,2315.6699999999996,6.189565217391304,6.856608695652175,0.029840453686200388
Hf1 Nb1 Ta1 Ti1 Zr1,BCC,6.0,0.15400000000000014,8.400000000000006,129.0,2.72,13.380866803977112,1.834,42.800000000000004,-0.04677869780703854,0.10599178967595421,2523.0,6.614,6.987200000000001,0.027968000000000014
Al0.25 Mo1 Nb1 Ti1 V1,BCC,4.882352941176471,0.4347058823529415,22.117647058823536,163.64705882352942,-6.256055363321799,12.707663913447359,1.7394117647058822,62.48823529411764,-0.11709786348139307,0.2775849655424948,2353.7335294117647,5.974117647058823,6.806705882352942,0.11830865051903121
Al0.5 Mo1 Nb1 Ti1 V1,BCC,4.777777777777778,0.44111111111111123,20.888888888888886,158.44444444444446,-8.987654320987653,13.14521343892854,1.8099999999999998,60.477777777777774,-0.12462514999916136,0.2986700071278008,2274.83,5.828888888888889,6.761111111111111,0.1131308641975309
Al0.75 Mo1 Nb1 Ti1 V1,BCC,4.684210526315789,0.44684210526315815,19.78947368421052,153.78947368421052,-11.124653739612187,13.332065209759664,1.8731578947368417,58.678947368421056,-0.1294371884377746,0.3174800336807178,2204.232105263158,5.698947368421052,6.720315789473684,0.10835900277008312
Al1 Mo1 Nb1 Ti1 V1,BCC,4.6,0.45199999999999996,18.80000000000001,149.6,-12.800000000000004,13.380866803977112,1.93,57.059999999999995,-0.13241511072110948,0.33425880776337047,2140.694,5.582000000000001,6.6836,0.10395200000000006
Mo1 Nb1 Ti1 V1,BCC,5.0,0.4275,7.5,169.5,-2.75,11.52565131835077,1.6600000000000001,64.75,-0.10547856446407547,0.25394672112818834,2442.5,6.1375,6.8580000000000005,0.12393750000000003
Al0.25 Nb1 Ta1 Ti1 V1,BCC,5.588235294117647,0.07000000000000006,23.764705882352928,130.0,-4.8166089965397925,12.707663913447359,1.781764705882353,50.48823529411765,-0.03401370281790054,0.06732898237385354,2446.4394117647057,6.275294117647058,6.9928235294117655,0.005035294117647055
Al0.5 Nb1 Ta1 Ti1 V1,BCC,5.444444444444445,0.07222222222222219,22.444444444444457,126.66666666666667,-8.39506172839506,13.14521343892854,1.8499999999999999,49.14444444444444,-0.040249529123975024,0.07982403861916589,2362.3855555555556,6.113333333333332,6.936888888888889,0.004923456790123453
Al1 Nb1 Ta1 Ti1 V1,BCC,5.2,0.07600000000000007,20.19999999999999,121.0,-13.440000000000003,13.380866803977112,1.966,46.86000000000001,-0.047922011117039844,0.10040641942681579,2219.494,5.838000000000001,6.841800000000001,0.0046879999999999995
Nb1 Ta1 Ti1 V1,BCC,5.75,0.06750000000000012,9.25,133.75,-0.25,11.52565131835077,1.705,52.0,-0.025142628272502972,0.053069526627218935,2541.0,6.4575,7.05575,0.0051374999999999945
Hf1 Mo0.25 Nb1 Ta1 Ti1 Zr1,BCC,6.0,0.6723809523809525,12.0,138.52380952380952,1.5600907029478455,14.335348767850856,1.8128571428571425,46.476190476190474,-0.07645255240128875,0.21073804084923412,2540.7619047619046,6.6238095238095225,6.992523809523809,0.07184580498866212
Hf1 Mo0.5 Nb1 Ta1 Ti1 Zr1,BCC,6.0,0.6418181818181816,11.454545454545467,147.1818181818182,0.5950413223140496,14.697168880613484,1.793636363636364,49.81818181818182,-0.09821971173267174,0.26958015877244396,2556.909090909091,6.632727272727273,6.9973636363636365,0.1078115702479339
Hf1 Mo0.75 Nb1 Ta1 Ti1 Zr1,BCC,6.0,0.6139130434782609,10.956521739130437,155.08695652173913,-0.21172022684309993,14.854820038583846,1.7760869565217392,52.869565217391305,-0.11423359231342768,0.3022366256925208,2571.6521739130435,6.640869565217391,7.0017826086956525,0.13738676748582232
Hf0.333 Nb0.333 Ta0.333 Ti1 Zr0.667,BCC,5.2490622655663906,0.15998124531132762,8.49849962490623,121.36271567891971,1.874061913828044,12.420633226262158,2.0901275318829704,41.87246811702926,-0.032333252359487114,0.07573756106105836,2327.9047261815454,6.162145536384095,6.9031207801950485,0.024948761487070932
Hf1 Nb1 Ti1 Zr1,BCC,5.25,0.15749999999999997,7.0,114.75,2.5,11.52565131835077,1.9,36.25,-0.01041275632707072,0.021450653983353152,2331.25,6.2425,6.7615,0.0336375
Mo1 Nb1 Ta1 V1 W1,BCC,7.0,0.5099999999999998,6.800000000000011,231.8,-4.640000000000001,13.380866803977112,1.322,89.0,-0.11551357627098299,0.2567857593738164,2962.8,7.340000000000001,7.2716,0.23584000000000005
Mo1 Nb1 Ta1 W1,BCC,7.5,0.45500000000000007,3.5,257.75,-6.5,11.52565131835077,1.4275,97.0,-0.10950414101548257,0.23621001169093425,3157.75,7.8475,7.4030000000000005,0.26454999999999995
Mo1 Nb1 Ti1 V0.25 Zr1,BCC,4.764705882352941,0.5041176470588236,13.176470588235304,159.05882352941177,-2.602076124567474,12.70766391344736,1.7541176470588236,58.647058823529406,-0.13638963105948904,0.3463912298580798,2414.294117647059,6.3758823529411774,6.825058823529412,0.17743667820069214
Mo1 Nb1 Ti1 V0.5 Zr1,BCC,4.777777777777778,0.5055555555555555,13.555555555555543,157.33333333333334,-2.6666666666666665,13.145213438928542,1.7066666666666668,58.55555555555556,-0.12921406312370046,0.3282120340331762,2401.444444444444,6.316666666666666,6.820666666666666,0.16764938271604937
Mo1 Nb1 Ti1 V0.75 Zr1,BCC,4.7894736842105265,0.5068421052631578,14.21052631578948,155.78947368421052,-2.7036011080332405,13.332065209759664,1.6642105263157894,58.473684210526315,-0.122741062024142,0.3118443257467061,2389.9473684210525,6.263684210526315,6.816736842105263,0.1588853185595568
Mo1 Nb1 Ti1 V1 Zr1,BCC,4.8,0.5079999999999998,14.800000000000011,154.4,-2.72,13.380866803977112,1.6260000000000001,58.400000000000006,-0.11687454627316524,0.297030399699756,2379.6,6.216,6.8132,0.15099200000000004
Mo0.667 Nb0.667 Ti0.667 V1 Zr0.667,BCC,4.818157033805889,0.5099972737186478,15.816793893129756,152.00327153762268,-2.7107888199274814,13.254235926653271,1.5600899672846236,58.27290076335877,-0.1066689148075179,0.27129145006405475,2361.751635768811,6.133748636859324,6.807099236641222,0.1373640675969123
Mo0.5 Nb0.5 Ti0.5 V1 Zr0.5,BCC,4.833333333333333,0.5116666666666667,16.666666666666657,150.0,-2.6666666666666665,12.975746340770252,1.505,58.166666666666664,-0.09805948246707426,0.24959565192403996,2346.833333333333,6.0649999999999995,6.802,0.12596111111111113
Mo0.333 Nb0.333 Ti0.333 V1 Zr0.333,BCC,4.857204116638079,0.5142924528301889,18.003430531732448,146.84905660377356,-2.5301569041657714,12.261545287710602,1.4183490566037735,57.99957118353345,-0.08438292966002986,0.2151309948483813,2323.3683533447684,5.956865351629501,6.793979416809606,0.10800285810220396
Mo1 Nb1 Ti1 Zr1,BCC,4.75,0.5025,12.0,161.0,-2.5,11.52565131835077,1.8075,58.75,-0.14438422642602955,0.36669986419194195,2428.75,6.442500000000001,6.83,0.18843750000000004
Al0.25 Co1 Cr1 Cu1 Fe1 Mn1 Ni1 Ti1 V1,BCC,7.363636363636363,0.19363636363636338,17.4848484848485,180.42424242424244,-9.520661157024794,17.89357470884369,1.3203030303030303,65.31818181818183,-0.06789630423964527,0.14396923149935903,1784.3803030303034,4.196363636363636,7.32369696969697,0.04380385674931127
Al1 Co0.5 Cr0.5 Cu0.5 Fe0.5 Ni0.5,BCC,7.142857142857143,0.16142857142857148,5.857142857142861,167.00000000000003,-8.653061224489793,14.531775362338621,1.597142857142857,64.12857142857143,-0.09463955120574263,0.21811530981328528,1530.2442857142858,3.9171428571428573,7.126857142857143,0.03299591836734691
Al1 Cr1 Mo1 Nb1 Ti1,BCC,4.8,0.4460000000000002,17.599999999999994,179.79999999999998,-13.600000000000005,13.380866803977112,1.9340000000000002,68.66000000000001,-0.15712152330712567,0.3447337653957335,2140.094,5.34,6.687800000000001,0.10236800000000007
Co1 Cr1 Mo1 Nb1 Ti0.4,BCC,6.2727272727272725,0.36090909090909107,11.363636363636374,220.09090909090912,-12.768595041322314,13.010609348225904,1.3345454545454545,83.0909090909091,-0.08348717421789986,0.1675672375735579,2356.909090909091,5.640909090909091,7.099363636363636,0.10119834710743805
Hf0.26 Nb1 Ta1 Ti0.578 Zr0.416,BCC,6.163491087891827,0.20012292562999412,10.993853718500276,133.5562384757222,2.4426463538422194,12.446203507885373,1.757461585740627,47.3140749846343,-0.04906352091228643,0.0997404777829955,2673.234787953288,6.992925629993853,7.108121696373694,0.02049609762123418
Al0.2 Mo1 Ta1 Ti1 V1,BCC,5.857142857142858,0.4571428571428573,22.38095238095238,184.04761904761904,-5.668934240362811,12.568476876778147,1.7838095238095235,70.3,-0.08223080349684223,0.17958278495824348,2499.212857142857,6.131428571428572,7.085761904761904,0.13508843537414972
Al0.6 Mo1 Ta1 Ti1 V1,BCC,5.608695652173914,0.4652173913043478,20.434782608695656,174.13043478260872,-10.018903591682422,13.241589181517465,1.8904347826086956,66.47391304347828,-0.09889496985232862,0.21817057463703396,2363.061304347826,5.890434782608695,6.99013043478261,0.12471077504725905
Al1 Mo1 Ta1 Ti1 V1,BCC,5.4,0.472,18.80000000000001,165.79999999999998,-12.960000000000003,13.380866803977112,1.9799999999999998,63.26,-0.10859574227346189,0.2513127751930143,2248.694,5.688000000000001,6.909800000000001,0.11579200000000006
Mo1 Ta1 Ti1 V1,BCC,6.0,0.4525000000000001,7.5,189.75,-2.75,11.52565131835077,1.7225000000000001,72.5,-0.06945832172098007,0.1579548156956005,2577.5,6.27,7.140750000000001,0.14093750000000008
Hf1 Nb1 Ta1 Zr1,BCC,6.5,0.16749999999999998,7.25,132.25,3.5,11.52565131835077,1.5350000000000001,42.5,-0.05903558474719785,0.1341176470588235,2668.5,7.055,7.027,0.030337500000000003
Hf1 Ta1 Ti1 Zr1,BCC,6.25,0.12250000000000005,7.0,135.0,1.75,11.52565131835077,1.9625,44.0,-0.05446629495153009,0.12164256198347106,2466.25,6.375,7.04425,0.02163749999999999
Mo1 Nb1 Ta1 Ti0.25 W1,BCC,7.294117647058823,0.4764705882352942,4.235294117647072,249.41176470588232,-6.145328719723183,12.70766391344736,1.521764705882353,93.88235294117646,-0.1198439186416531,0.25497013209716024,3086.176470588235,7.671176470588234,7.369176470588236,0.2637397923875432
Mo1 Nb1 Ta1 Ti0.5 W1,BCC,7.111111111111111,0.49555555555555575,4.0,242.0,-5.827160493827161,13.145213438928542,1.6055555555555554,91.11111111111111,-0.12657772211468177,0.2714039262343843,3022.5555555555557,7.514444444444444,7.3391111111111105,0.2614716049382716
Mo1 Nb1 Ta1 Ti0.75 W1,BCC,6.947368421052632,0.5126315789473683,4.21052631578948,235.36842105263156,-5.540166204986148,13.332065209759664,1.6805263157894736,88.63157894736841,-0.13087657608262349,0.2857944832177657,2965.6315789473683,7.374210526315789,7.312210526315789,0.2582072022160664
Mo1 Nb1 Ta1 Ti1 V1,BCC,5.8,0.4740000000000002,8.400000000000006,172.79999999999998,-2.5600000000000005,13.380866803977112,1.6420000000000001,65.60000000000001,-0.08388383621484514,0.19859830458060676,2612.0,6.53,7.064400000000001,0.11644800000000005
Nb1 Ta1 Ti1 V1 W1,BCC,6.6,0.6339999999999997,8.400000000000006,189.2,-3.6800000000000006,13.380866803977112,1.6500000000000001,73.80000000000001,-0.14185608230474595,0.37010597748253904,2771.8,6.946000000000001,7.2174000000000005,0.205088
Nb1 Ta1 V1 W1,BCC,7.25,0.5874999999999999,7.25,207.5,-4.5,11.52565131835077,1.305,81.25,-0.1381505378943575,0.33964497041420116,2979.5,7.470000000000001,7.314750000000001,0.23473749999999993
Al0.25 Cr0.5 Nb0.5 Ti1 V0.25,BCC,4.6,0.06800000000000006,20.80000000000001,143.0,-10.96,12.228301672142035,2.0509999999999997,56.53,-0.11237539611009699,0.28370775327102615,2074.047,5.140999999999999,6.7096,0.004391999999999992
Mo1 Nb1 Re0.5 W1,BCC,7.571428571428571,0.41999999999999993,5.285714285714278,307.57142857142856,-10.612244897959183,11.238732128524116,1.3828571428571428,116.57142857142857,-0.1000622413131534,0.21121984332948868,3162.999999999999,7.782857142857143,7.331999999999999,0.18217142857142848
Nb1 Ti1 Zr1,BCC,4.333333333333333,0.16000000000000014,9.0,104.99999999999999,2.6666666666666665,9.133862567986663,1.9466666666666663,38.33333333333333,-0.00668431432267997,0.013761814744801502,2273.0,6.316666666666666,6.740333333333333,0.026799999999999997
Hf0.25 Ti1 V0.5 Zr0.5,BCC,4.666666666666667,0.18666666666666654,14.333333333333343,116.88888888888889,-1.7777777777777777,10.583957590406147,2.073333333333333,42.888888888888886,-0.022645387784766227,0.04620258261966764,2099.111111111111,5.455555555555556,6.766333333333334,0.030311111111111084
Hf0.25 Nb0.125 Ti1 V0.5 Zr0.5,BCC,4.684210526315789,0.19263157894736826,14.21052631578948,116.26315789473685,-1.196675900277008,11.741187899875777,2.0336842105263155,42.631578947368425,-0.02205676525521879,0.04495656149977138,2133.3684210526317,5.566842105263158,6.7659473684210525,0.029996675900276982
Hf0.25 Nb0.25 Ti1 V0.5 Zr0.5,BCC,4.7,0.19799999999999995,14.099999999999994,115.7,-0.7200000000000002,12.228301672142035,1.998,42.400000000000006,-0.021435570868230485,0.04374332502669987,2164.2,5.667,6.765600000000001,0.02959199999999999
Hf0.25 Nb0.375 Ti1 V0.5 Zr0.5,BCC,4.714285714285714,0.20285714285714285,14.0,115.19047619047618,-0.3265306122448979,12.481670719169388,1.9657142857142855,42.19047619047618,-0.020805920872068877,0.042568369775132626,2192.095238095238,5.7576190476190465,6.765285714285715,0.029126530612244877
Hf0.25 Nb0.5 Ti1 V0.5 Zr0.5,BCC,4.7272727272727275,0.20727272727272705,13.909090909090907,114.72727272727272,0.0,12.601595913640617,1.9363636363636365,42.0,-0.020182599202530977,0.04143475572047002,2217.4545454545455,5.840000000000001,6.765,0.028621487603305774
Cr1 Fe1 Ni1 Ti0.4,BCC,7.529411764705883,0.22941176470588243,18.529411764705884,216.58823529411765,-11.626297577854672,11.070709073188826,1.2770588235294118,85.47058823529412,-0.03561317777358181,0.06690005584477898,1910.4117647058824,4.341176470588236,7.364764705882353,0.03321107266435987
Cr1 Fe1 Ni1 Ti0.5,BCC,7.428571428571429,0.22285714285714286,18.0,213.71428571428572,-12.897959183673468,11.238732128524116,1.327142857142857,84.28571428571428,-0.038448933369654645,0.07354783108302212,1911.2857142857142,4.355714285714286,7.349428571428572,0.03518367346938775
Cr1 Fe1 Ni1 Ti0.6,BCC,7.333333333333333,0.21666666666666656,17.5,211.00000000000003,-14.012345679012345,11.357518030503343,1.3744444444444444,83.16666666666667,-0.040842402697596154,0.07977879606909208,1912.111111111111,4.3694444444444445,7.334944444444444,0.03688888888888889
Nb1 Ta1 Ti1 Zr1,BCC,5.5,0.1625000000000001,10.25,125.25,2.5,11.52565131835077,1.8525,46.0,-0.04135061204888789,0.09050094517958412,2527.25,6.7625,7.02775,0.0201375
Nb1 Ta1 Ti1,BCC,6.0,0.05333333333333323,0.6666666666666572,135.66666666666666,1.3333333333333333,9.133862567986663,1.9733333333333332,50.33333333333333,-0.03360606528783796,0.07113723082320951,2660.333333333333,6.839999999999999,7.159,0.0033777777777777834
Hf1 Mo1 Nb1 Ta1 Zr1,BCC,6.4,0.5820000000000001,11.0,171.60000000000002,-1.12,13.380866803977112,1.5060000000000002,58.00000000000001,-0.13951695793027075,0.3432818073721759,2714.0,7.008000000000001,7.041400000000001,0.19363200000000005
Hf1 Mo1 Nb1 Ta1 Ti1,BCC,6.4,0.5399999999999998,11.599999999999994,176.0,-1.4400000000000004,13.380866803977112,1.814,60.2,-0.12099020886448232,0.2936391430558162,2676.6000000000004,6.672000000000001,7.080200000000001,0.16608000000000012
Mn0.1 Ti0.9,BCC,4.3,0.008999999999999897,18.0,124.2,-2.8800000000000003,2.7027398407765,2.832,43.1,-0.00210177973604965,0.003924397478480418,1898.8000000000002,4.657,6.8886,1.8000000000000034e-05
Mn0.5 V0.5,BCC,6.0,0.040000000000000036,3.5,163.0,-1.0,5.762825659175385,0.9750000000000001,46.0,-0.025785141578540796,0.05718336483931945,1851.0,4.115,7.09,0.003199999999999988
Mn0.565 V0.435,BCC,6.129999999999999,0.04519999999999991,3.9550000000000125,167.54999999999998,-0.9830999999999999,5.69237312913786,0.98475,44.56999999999999,-0.026171028723102563,0.0598822070079667,1807.84,3.95965,7.13472,0.003145919999999988
Mn0.9 V0.1,BCC,6.8,0.07199999999999984,6.299999999999997,191.00000000000003,-0.36000000000000004,2.7027398407765,1.0350000000000001,37.2,-0.012210860366120693,0.03147762747138398,1585.4,3.1590000000000003,7.3652,0.001151999999999996
Mn0.253 Cr0.747,BCC,6.253,0.08216999999999985,0.7469999999999999,258.507,1.511928,4.702456972461396,0.95289,94.76,-0.07424981424787555,0.13470105365829668,2012.767,3.8014599999999996,6.935751000000001,0.004573582199999989
Mn0.43 Cr0.57,BCC,6.43,0.06269999999999976,0.5699999999999932,244.16999999999996,1.9607999999999999,5.6810801914556155,0.9759,80.6,-0.10781830019276573,0.24146445086171334,1895.77,3.5926,7.05381,0.005931419999999986
Mn0.5 Cr0.5,BCC,6.5,0.05499999999999994,0.5,238.5,2.0,5.762825659175385,0.9850000000000001,75.0,-0.11721611721611722,0.2844444444444445,1849.5,3.51,7.1005,0.006049999999999986
Mn0.6 Cr0.4,BCC,6.6000000000000005,0.06600000000000006,0.5999999999999943,230.4,1.92,5.595418999514958,0.998,67.0,-0.1259768123929689,0.3421697482735577,1783.4,3.392,7.1672,0.005807999999999986
Mn0.67 Cr0.33,BCC,6.67,0.07369999999999988,0.6699999999999875,224.73000000000002,1.7688000000000001,5.272561177311278,1.0071,61.400000000000006,-0.12780859495806196,0.3753461575189126,1737.13,3.3094,7.213890000000001,0.005350619999999988
Mn0.99 Cr0.01,BCC,6.989999999999999,0.1089,0.9899999999999949,198.81,0.0792,0.4655967566262008,1.0487000000000002,35.8,-0.011676276920739956,0.04943665928029712,1525.61,2.9318,7.4273299999999995,0.00023957999999999946
Mn0.05 Fe0.95,BCC,7.949999999999999,0.2659999999999998,0.950000000000017,210.35,0.0,1.6504557331775846,1.05,79.64999999999999,-0.010955627275768532,0.016539324390410184,1796.3999999999999,4.212,7.8786,0.0074480000000000015
Mn0.18 Fe0.82,BCC,7.819999999999999,0.2295999999999998,0.8200000000000074,208.65999999999997,0.0,3.9191654493391233,1.05,73.53999999999999,-0.034755488571240195,0.060288547712115594,1758.44,4.0352,7.81776,0.02314368
Mn0.65 Fe0.35,BCC,7.35,0.18199999999999994,0.6499999999999915,202.55,0.0,5.382871356933935,1.05,51.45,-0.07178038548975268,0.18984814528338054,1621.1999999999998,3.396,7.5978,0.035672
Mn0.15 Mo0.85,BCC,6.1499999999999995,0.5185000000000002,10.199999999999989,309.34999999999997,2.55,3.514403356019008,1.339,107.25,-0.050547735722126244,0.08008541574975142,2689.45,6.234999999999999,7.14925,0.09488550000000003
Fe0.25 Ti0.75,BCC,5.0,0.21750000000000003,15.75,139.75,-12.75,4.675254392360772,2.535,53.5,-0.03628835926480889,0.09459341427198882,1908.5,4.7075,7.096500000000001,0.03153750000000001
Fe0.35 Ti0.65,BCC,5.4,0.1884999999999999,13.649999999999977,149.25,-15.469999999999999,5.382871356933935,2.337,57.3,-0.0403926934971023,0.10005512763112613,1895.5,4.6505,7.2039,0.03826550000000001
Fe0.8 Ti0.2,BCC,7.2,0.2320000000000002,16.799999999999983,192.0,-10.880000000000003,4.160345749296494,1.4460000000000002,74.4,-0.022846395016068485,0.041738929355994915,1837.0000000000002,4.394,7.687200000000001,0.026912000000000012
Fe0.9 Ti0.1,BCC,7.6000000000000005,0.2610000000000001,18.900000000000006,201.5,-6.120000000000001,2.7027398407765,1.248,78.2,-0.012645747937315654,0.02125182331355761,1824.0,4.337000000000001,7.794600000000001,0.015138000000000006
Fe0.91 Ti0.09,BCC,7.640000000000001,0.26390000000000025,19.109999999999985,202.45000000000002,-5.5692,2.515299461232599,1.2282000000000002,78.58,-0.011495947645324224,0.019152569459393157,1822.7,4.331300000000001,7.80534,0.013775580000000004
Fe0.965 Ti0.035,BCC,7.859999999999999,0.27984999999999993,20.265000000000015,207.67499999999998,-2.2967,1.2613541787209859,1.1193,80.67,-0.0047234782403789075,0.007494427057980953,1815.55,4.29995,7.8644099999999995,0.005680955000000001
Fe0.975 Ti0.025,BCC,7.8999999999999995,0.28275000000000006,20.47500000000001,208.625,-1.6575,0.9719635437294333,1.0995,81.05,-0.0034077849979175755,0.005358037875036964,1814.25,4.29425,7.87515,0.004099875000000001
Fe0.98 Ti0.02,BCC,7.92,0.2842,20.58,209.1,-1.3328,0.8150971878076918,1.0896,81.24,-0.002739879827586956,0.004288282968008668,1813.6,4.2914,7.880520000000001,0.003296720000000001
Fe0.4 V0.6,BCC,6.2,0.1200000000000001,4.800000000000011,161.2,-6.72,5.595418999514958,0.9600000000000001,67.0,-0.014888337468982632,0.033415014479839605,2034.2,4.898,7.2084,0.019200000000000033
Fe0.5 V0.5,BCC,6.5,0.10000000000000009,4.0,169.5,-7.0,5.762825659175385,0.9750000000000001,69.5,-0.014922655874601926,0.03234822214171109,1997.0,4.795,7.324,0.020000000000000035
Fe0.55 V0.45,BCC,6.65,0.11000000000000032,4.399999999999977,173.65,-6.930000000000001,5.721186097214774,0.9825000000000002,70.75,-0.014533046073242517,0.030903120278689973,1978.4,4.743500000000001,7.381800000000001,0.019800000000000036
Fe0.65 V0.35,BCC,6.95,0.1299999999999999,5.199999999999989,181.95,-6.369999999999999,5.382871356933935,0.9975,73.25,-0.01299854926905479,0.026500017472538988,1941.2,4.6405,7.497400000000001,0.01820000000000003
Fe0.7 V0.3,BCC,7.1,0.1399999999999999,5.600000000000023,186.1,-5.88,5.078725807284385,1.005,74.5,-0.011867457453752242,0.02364758344218728,1922.6,4.5889999999999995,7.555199999999999,0.01680000000000003
Fe0.75 V0.25,BCC,7.25,0.15000000000000013,6.0,190.25,-5.25,4.675254392360772,1.0125000000000002,75.75,-0.010498318431845184,0.020422834362644186,1904.0,4.5375,7.6129999999999995,0.015000000000000027
Fe0.8 V0.2,BCC,7.4,0.16000000000000036,6.3999999999999915,194.4,-4.48,4.160345749296494,1.02,77.00000000000001,-0.008891259891526802,0.0168662506324844,1885.4,4.486000000000001,7.6708,0.012800000000000025
Fe0.96 V0.04,BCC,7.88,0.19199999999999995,7.680000000000007,207.68,-1.0752,1.3962876442619143,1.044,81.0,-0.0021067525210454047,0.003657978966620943,1825.8799999999999,4.3212,7.85576,0.0030720000000000053
Fe0.99 V0.01,BCC,7.97,0.19800000000000018,7.920000000000002,210.17,-0.2772,0.4655967566262008,1.0485,81.74999999999999,-0.0005428764355809366,0.0009258479925932159,1814.7199999999998,4.2903,7.89044,0.0007920000000000015
Fe0.0195 Cr0.9805,BCC,6.039,0.1666850000000002,1.9609999999999985,277.67400000000004,-0.076479,0.7988654295334031,0.9225350000000001,114.35650000000001,-0.0009191732593255607,0.0015921661242775745,2172.8045,4.103509999999999,6.789132500000001,0.001105121550000002
Fe0.026 Cr0.974,BCC,6.052,0.16558000000000028,1.9479999999999933,277.23199999999997,-0.101296,1.0022540239691602,0.92338,114.142,-0.0012175517369816587,0.0021167483436067844,2170.406,4.104679999999999,6.7965100000000005,0.0014637272000000026
Fe0.038 Cr0.962,BCC,6.0760000000000005,0.16354000000000024,1.9239999999999924,276.41599999999994,-0.146224,1.3430028494358455,0.9249400000000001,113.746,-0.00175799458473057,0.0030769063783078377,2165.978,4.106839999999999,6.81013,0.0021129368000000035
Fe0.0665 Cr0.9335,BCC,6.133,0.15869500000000003,1.8670000000000044,274.478,-0.248311,2.0326895317561107,0.928645,112.80550000000001,-0.002988114699121875,0.005312553267975735,2155.4615,4.1119699999999995,6.842477500000001,0.0035880939500000063
Fe0.2 Cr0.8,BCC,6.4,0.1359999999999999,1.6000000000000085,265.40000000000003,-0.6400000000000001,4.160345749296494,0.9460000000000002,108.4,-0.007787592798571989,0.014828229463106439,2106.2,4.136,6.994000000000001,0.009248000000000018
Fe0.387 Cr0.613,BCC,6.774,0.10421000000000014,1.225999999999999,252.68399999999997,-0.948924,5.548657322559635,0.97031,102.22900000000001,-0.011953746394326115,0.024720149571630906,2037.197,4.1696599999999995,7.206245000000001,0.013711951800000025
Fe0.5 Cr0.5,BCC,7.0,0.08500000000000019,1.0,245.0,-1.0,5.762825659175385,0.9850000000000001,98.5,-0.013009101293891906,0.028060501430080632,1995.5,4.1899999999999995,7.3345,0.014450000000000025
Fe0.8 Cr0.2,BCC,7.6000000000000005,0.13600000000000034,1.5999999999999943,224.60000000000002,-0.6400000000000001,4.160345749296494,1.024,88.60000000000001,-0.009485594221957945,0.02219629144607105,1884.8000000000002,4.244000000000001,7.675000000000001,0.009248000000000018
Fe0.92 Cr0.08,BCC,7.84,0.15640000000000032,1.8400000000000034,216.44,-0.2944,2.3176885568840357,1.0396,84.64,-0.004692161559100457,0.011188049642475549,1840.5200000000002,4.2656,7.8112,0.004254080000000007
Fe0.95 Cr0.05,BCC,7.8999999999999995,0.16149999999999998,1.9000000000000057,214.39999999999998,-0.19,1.6504557331775846,1.0434999999999999,83.64999999999999,-0.0030900657797863877,0.007392470477100346,1829.4499999999998,4.271,7.84525,0.002745500000000005
Fe0.96 Cr0.04,BCC,7.92,0.1632,1.9200000000000017,213.72,-0.1536,1.3962876442619143,1.0448,83.32,-0.002515444766575406,0.006023661817575888,1825.76,4.2728,7.8566,0.002219520000000004
Fe0.97 Cr0.03,BCC,7.9399999999999995,0.16490000000000027,1.9399999999999977,213.04,-0.11639999999999999,1.1202463862465808,1.0461,82.99,-0.0019196772768621199,0.004601181231053188,1822.07,4.2746,7.8679499999999996,0.0016819800000000028
Fe0.8 Mn0.2,BCC,7.800000000000001,0.2240000000000002,0.799999999999983,208.4,0.0,4.160345749296494,1.05,72.60000000000001,-0.03787549506907015,0.06705674324006405,1752.6000000000001,4.008,7.808400000000001,0.02508800000000001
Fe0.87 Mn0.13,BCC,7.87,0.24360000000000004,0.8699999999999903,209.31,0.0,3.2124190760834512,1.05,75.89,-0.026346659747214535,0.043379966784459496,1773.04,4.1032,7.84116,0.017734080000000003
Fe0.95 Mn0.05,BCC,7.949999999999999,0.2659999999999998,0.950000000000017,210.35,0.0,1.6504557331775846,1.05,79.64999999999999,-0.010955627275768532,0.016539324390410184,1796.3999999999999,4.212,7.8786,0.0074480000000000015
Fe0.96 Mn0.04,BCC,7.96,0.26879999999999993,0.960000000000008,210.48,0.0,1.3962876442619143,1.05,80.12,-0.008851270998719917,0.013214327285905884,1799.32,4.2256,7.88328,0.0060211200000000005
Fe0.97 Mn0.03,BCC,7.97,0.27160000000000006,0.9699999999999989,210.60999999999999,0.0,1.1202463862465808,1.05,80.58999999999999,-0.006704371386989261,0.009897520120911234,1802.2399999999998,4.2392,7.88796,0.00456288
Fe0.25 Co0.75,BCC,8.75,0.03749999999999987,0.75,209.5,-0.75,4.675254392360772,1.035,76.75,-0.00075001327351297,0.001559698246135239,1778.75,4.3625,7.88625,0.0009374999999999934
Fe0.28 Co0.72,BCC,8.719999999999999,0.03600000000000003,0.7199999999999989,209.56,-0.8064,4.929813881258303,1.0356,76.96000000000001,-0.000803242000326141,0.001667848081569492,1780.04,4.3591999999999995,7.88688,0.0010079999999999928
Fe0.5 Co0.5,BCC,8.5,0.02499999999999991,0.5,210.0,-1.0,5.762825659175385,1.04,78.5,-0.0009726347235558749,0.0019879102600511168,1789.5,4.335,7.891500000000001,0.0012499999999999911
Fe0.6 Co0.4,BCC,8.4,0.029999999999999805,0.5999999999999943,210.2,-0.96,5.595418999514958,1.042,79.19999999999999,-0.0009263586467449028,0.0018748086929905093,1793.8,4.324,7.8936,0.0011999999999999914
Fe0.88 Co0.12,BCC,8.120000000000001,0.04399999999999982,0.8799999999999955,210.76,-0.4224,3.050614377441308,1.0476,81.16,-0.0004024319294892442,0.000785553777763095,1805.8400000000001,4.293200000000001,7.89948,0.0005279999999999962
Fe0.91 Co0.09,BCC,8.09,0.04549999999999965,0.9100000000000108,210.82000000000002,-0.3276,2.515299461232599,1.0482,81.37,-0.000311941764627093,0.0006061098610710898,1807.13,4.2899,7.900110000000001,0.0004094999999999971
Fe0.94 Co0.06,BCC,8.059999999999999,0.04699999999999993,0.9399999999999977,210.87999999999997,-0.22559999999999997,1.8870079820700256,1.0488,81.58,-0.00021473267357381958,0.0004152482224533235,1808.4199999999998,4.2866,7.90074,0.00028199999999999796
Fe0.95 Co0.05,BCC,8.049999999999999,0.047499999999999876,0.9499999999999886,210.89999999999998,-0.19,1.6504557331775846,1.049,81.64999999999999,-0.00018083019101352085,0.0003491220761026138,1808.85,4.2855,7.90095,0.00023749999999999832
Fe0.6 Ni0.4,BCC,8.8,0.04799999999999982,1.1999999999999886,206.6,-1.92,5.595418999514958,1.0939999999999999,79.6,-0.000674899777382991,0.0013636019292442149,1777.8,4.344,7.7972,0.0030719999999999884
Fe0.9 Ni0.1,BCC,8.2,0.07199999999999984,1.8000000000000114,209.9,-0.7200000000000001,2.7027398407765,1.061,81.39999999999999,-0.0002502637463193385,0.0004889857469710043,1802.7,4.296,7.875800000000001,0.001151999999999996
Fe0.49 Cu0.51,BCC,9.530000000000001,0.03569999999999984,1.0200000000000102,169.69,12.994800000000001,5.761162748304312,1.0245,64.813,-0.030086204248333567,0.06756189302904109,1579.8527,3.8771,7.81224,0.002449019999999989
Fe0.6 Cu0.4,BCC,9.2,0.041999999999999815,1.2000000000000028,178.6,12.48,5.595418999514958,1.03,68.52,-0.027516025021491322,0.05805455960037746,1629.708,3.9640000000000004,7.8316,0.002351999999999989
Fe0.7 Cu0.3,BCC,8.899999999999999,0.04899999999999993,1.4000000000000057,186.7,10.92,5.078725807284385,1.035,71.89,-0.02328393805907171,0.046146857222498464,1675.0309999999997,4.043,7.8492,0.0020579999999999904
Fe0.8 Cu0.2,BCC,8.600000000000001,0.055999999999999606,1.5999999999999943,194.8,8.320000000000002,4.160345749296494,1.04,75.26,-0.017326956694708476,0.032081255527388136,1720.3540000000003,4.122000000000001,7.8668000000000005,0.001567999999999993
Fe0.2 Mo0.8,BCC,6.4,0.26400000000000023,10.400000000000006,305.4,-1.2800000000000002,4.160345749296494,1.3219999999999998,112.4,-0.009664828564414266,0.018287509023441943,2679.0,6.312,7.259600000000001,0.034848000000000025
Fe0.8 Mo0.2,BCC,7.6000000000000005,0.2639999999999998,10.399999999999977,234.60000000000002,-1.2800000000000002,4.160345749296494,1.118,89.60000000000001,-0.012057818743929444,0.02877869897959183,2028.0000000000002,4.788,7.7414000000000005,0.034848000000000025
Fe0.86 Mo0.14,BCC,7.72,0.28380000000000005,11.180000000000007,227.52,-0.9632000000000001,3.366866414821585,1.0976,87.32,-0.009436587311233056,0.022801647427997424,1962.9,4.6356,7.78958,0.026223120000000013
Fe0.875 Mo0.125,BCC,7.75,0.28875000000000006,11.375,225.75,-0.875,3.132467120686015,1.0925,86.75,-0.008661938845248539,0.020986803312044784,1946.625,4.5975,7.801625,0.023821875000000013
Fe0.92 Mo0.08,BCC,7.84,0.30359999999999987,11.959999999999994,220.44,-0.5888,2.3176885568840357,1.0772000000000002,85.03999999999999,-0.006021722773903289,0.014695978385247738,1897.8000000000002,4.4832,7.83776,0.01603008000000001
Fe0.96 Mo0.04,BCC,7.92,0.3168000000000002,12.480000000000004,215.72,-0.3072,1.3962876442619143,1.0636,83.52,-0.0032400838051894094,0.007949090588805217,1854.3999999999999,4.381600000000001,7.86988,0.008363520000000003
Fe0.97 Mo0.03,BCC,7.9399999999999995,0.32010000000000005,12.61,214.54,-0.23279999999999998,1.1202463862465808,1.0602,83.13999999999999,-0.0024750635875696488,0.006079111959278847,1843.5499999999997,4.3562,7.87791,0.006337980000000003
Fe0.78 Ag0.22,BCC,8.66,0.07800000000000007,14.819999999999993,182.84,19.2192,4.380712791340496,1.0412000000000001,70.56,-0.05249030991238558,0.09319805019513476,1684.2646000000002,3.9874000000000005,7.83028,0.003431999999999991
Fe0.975 Ta0.025,BCC,8.025,0.3217500000000002,19.5,210.375,-1.4625000000000001,0.9719635437294333,1.063,81.675,-0.00033272498570684943,0.0006175228647889138,1847.975,4.3755,7.9017,0.005308875000000003
Fe0.3 W0.7,BCC,9.4,0.371,9.099999999999994,351.0,0.0,5.078725807284385,1.3159999999999998,137.29999999999998,-0.03528865238402333,0.06952362411272647,3129.8,7.513999999999999,7.875399999999999,0.11797799999999992
Fe0.6 W0.4,BCC,8.8,0.31800000000000006,7.800000000000011,291.0,0.0,5.595418999514958,1.202,113.6,-0.04756086891977615,0.11606700059512005,2564.6,6.128,7.8868,0.1348319999999999
Fe0.8 W0.2,BCC,8.4,0.4239999999999997,10.399999999999977,251.0,0.0,4.160345749296494,1.1260000000000001,97.80000000000001,-0.03823269973400073,0.10439902810710898,2187.8,5.204000000000001,7.8944,0.08988799999999995
Fe0.93 W0.07,BCC,8.14,0.49289999999999967,12.08999999999999,225.00000000000003,0.0,2.108754204706942,1.0766000000000002,87.53,-0.01833857401075071,0.05302996179247331,1942.88,4.603400000000001,7.8993400000000005,0.036573179999999976
Fe0.94 W0.06,BCC,8.12,0.4982,12.219999999999999,222.99999999999997,0.0,1.8870079820700256,1.0728,86.74,-0.016117175029978746,0.04678368760071005,1924.04,4.5572,7.89972,0.031685519999999974
Fe0.96 W0.04,BCC,8.08,0.5087999999999999,12.480000000000004,219.0,0.0,1.3962876442619143,1.0652,85.16,-0.011301479293451152,0.033045634984107494,1886.36,4.4648,7.90048,0.021573119999999984
Fe0.98 W0.02,BCC,8.04,0.5193999999999999,12.739999999999995,215.0,0.0,0.8150971878076918,1.0575999999999999,83.58,-0.005947415297995707,0.01751078115311342,1848.68,4.3724,7.9012400000000005,0.011011279999999993
Fe0.92 Re0.08,BCC,8.24,0.06439999999999979,10.120000000000005,231.16,0.0,2.3176885568840357,1.078,89.67999999999999,-0.02762384764465168,0.08433912310675842,1942.8400000000001,4.5696,7.90024,0.0007212799999999967
Fe0.75 Pt0.25,BCC,7.0,0.3374999999999999,9.75,200.25,-9.75,4.675254392360772,1.195,76.75,-0.007174376008409422,0.01403728421521714,1868.6,4.67,8.16625,0.07593749999999991
Fe0.85 Pt0.15,BCC,7.3999999999999995,0.38249999999999984,11.050000000000011,204.54999999999998,-6.63,3.514403356019008,1.137,78.85000000000001,-0.0048249109812868105,0.009043683997412066,1845.56,4.514,8.060550000000001,0.05163749999999994
Fe0.9 Pt0.1,BCC,7.6000000000000005,0.4049999999999998,11.699999999999989,206.70000000000002,-4.680000000000001,2.7027398407765,1.108,79.89999999999999,-0.003394110037261089,0.006217095524599742,1834.0400000000002,4.436,8.0077,0.03644999999999996
Fe0.97 Pt0.03,BCC,7.88,0.43649999999999967,12.61,209.70999999999998,-1.5131999999999999,1.1202463862465808,1.0674,81.36999999999999,-0.0010946849436898167,0.001938219445842714,1817.9119999999998,4.3268,7.93371,0.011785499999999985
